Repository: sthashixi-netwanderer/civilqntify

# CivilQntify 🏗️📐

**CivilQntify** is a Python desktop and CLI application for preliminary engineering calculations designed for **Concrete Mix Design**, **Structural Material Quantification**, and **Construction Cost Estimation**. 

Built for civil engineers, concrete technology specialists, and quantity surveyors, CivilQntify automates mix proportioning according to international concrete design standards (ACI, IS, DOE/BRE), analyzes aggregate particle size distributions (PSD), estimates material bills for supported element geometries, and provides cost estimation from manually entered rates. Results require engineering review and trial-batch verification before construction use.

---

File: docs/IS-383-2016-Coarse-and-Fine-Aggregate-for-Concrete.md (part 2 of 2)
**9.2.1** The average of net quantity of aggregate packed in bags at the plant in a sample shall be equal to or more than 25 kg, 50 kg, 300 kg, 600 kg, etc, as applicable. The number of bags in a sample shall be as given below:
| Batch Size | Sample Size |
**A-1.1.1** Iron slag is obtained as a by-product, while producing iron in blast furnaces or basic oxygen furnaces in integrated iron and steel plants. The lime in the flux chemically combines with the aluminates and silicates of the iron ore and coke ash to form a non-metallic product called iron/blast furnace slag. The molten slag at a temperature of approximately 1 500°C is taken out of the furnace and cooled to form different types of slag products.

**A-1.1.2 Air Cooled Iron Slag Aggregate** — Molten slag is allowed to flow from the furnace into open pits located beside the furnaces where the material is quenched with water to facilitate cooling and crystallization. The slag after cooling can be further crushed and screened to produce different sizes of aggregates. During its usage, care should be taken to ensure that the slag passes the test for 'iron unsoundness' and is pre-wetted prior to its use. Figure 1 shows typical air-cooled iron slag aggregate.

> **Fig. 1 Air Cooled Iron Slag Aggregate** — *(photograph in source PDF, dark vesicular lumps)*
> **Fig. 2 Granulated Iron Slag Aggregate** — *(light sand-like vitrified granules, 1–5 mm)*

**A-1.1.3 Granulated Iron Slag Aggregate** — In this case, molten slag is allowed to flow through the launders into a granulation plant, where molten slag is quenched rapidly with large volume of water. This results in vitrified (glassy) material with a sand-like appearance, with particles typically 1 mm to 5 mm size. It is a light weight aggregate, which needs further processing to improve the bulk density to more than 1.35 kg/l for its use as normal weight aggregate. Figure 2 shows typical granulated iron slag aggregate.

**A-1.2 Steel Slag Aggregate** — Steel slag is a by-product produced in steel making operations in integrated iron and steel plants. The calcined lime used as flux combines with the silicates, aluminum oxides, magnesium oxides, manganese oxides and ferrites to form steel furnace slag, commonly called steel slag. Slag is poured in a cooling yard from the furnace at a temperature of 1 400°C – 1 700°C and cooled by air and sprinkling of water. Steelmaking slag contains about 10 to 20 percent metallic iron by mass, and is recovered by magnetic separation. The metal free slag is crushed and screened to different sizes for use as aggregates. For use as aggregates, the steel slag is subjected to weathering process (natural or accelerated) to reduce the free lime content in the slag. Figure 3 shows typical steel slag aggregate.

> NOTE — Air Cooled Blast Furnace Slag (ACBFS) has unique chemical and physical properties that influence its behaviour as an aggregate in concrete. Several of the key chemical properties are provided but the physical property of greatest concern is the high level of porosity compared to that present in naturally derived aggregates, which contributes to high absorption capacities. This is important during construction, as the moisture condition of the aggregate will impact workability and early-age, shrinkage-related cracking, if the aggregate is not kept sufficiently moist prior to batching. It may also have long-term ramifications on in-service durability, depending on the level of saturation those aggregates are subjected to either at the bottom of the slabs or in the vicinity of joints and cracks.
>
> **Fig. 3 Steel Slag Aggregate** — *(angular dark grey fragments)*

### A-2 COPPER SLAG AS AGGREGATES

Copper slag is produced as a by-product from copper smelter, while producing copper from copper concentrate (copper pyrite) through pyrometallurgical process. In the process of smelting, the iron present in the copper concentrate combines chemically at 1 200°C with silica present in flux materials such as river sand/silica sand/quartz fines to form iron silicate, which is termed as copper slag. The copper slag thus generated is quenched with water to produce granulated copper slag.

Copper slag is a blackish granular material, similar to medium to coarse sand having size ranging from 150 µm to 4.75 mm. This aggregate has potential for use as fine aggregate in accordance with provisions of this standard (see Fig. 4).

> **Fig. 4 Typical Copper Slag Aggregate** — *(blackish granular, glassy)*

### A-3 CONSTRUCTION AND DEMOLITION (C&D) WASTE

Use of construction and demolition (C&D) waste for manufacture of aggregates is a step towards effective management and utilization of this waste. This however, requires necessary care while producing aggregates to ensure their efficacy in their use as part of concrete. These aggregates may be of two types namely Recycled Aggregate (RA) and Recycled Concrete Aggregate (RCA). RA is made from C&D waste which may comprise concrete, brick, tiles, stone, etc, and RCA is derived from concrete after requisite processing. Recycled concrete aggregate (RCA) contains not only the original aggregate, but also hydrated cement paste adhering to its surface. This paste reduces the specific gravity and increases the porosity compared to similar virgin aggregates. Higher porosity of RCA leads to a higher absorption. Recycled aggregate (RA) will typically have higher absorption and lower specific gravity than natural aggregate. The concrete rubble has to be properly processed, including scrubbing to remove the adhered hydrated cement as much as possible.

The broad steps involved in the manufacture of aggregates from C&D waste may be:

- a) Receipt and inspection of C&D waste at the plant.
- b) Weighing of waste.
- c) Mechanical and manual segregation and resizing — this may involve segregation of various types of wastes such as bricks, stones, concrete, steel, tiles, etc.
- d) Dry and wet processing.

Figure 5, Figure 6A and Figure 6B show typical C&D waste, recycled concrete aggregate and recycled aggregate obtained there from.

RA can be used as coarse aggregate and RCA can be used as coarse and fine aggregates in accordance with this standard.

> **Fig. 5 Demolition Waste Before Processing**
> **Fig. 6A Recycled Concrete Aggregate After Processing**
> **Fig. 6B Recycled Aggregate After Processing** — *(crushed concrete fragments)*

### A-4 ENVIRONMENTAL SAFETY AND QUALITY STANDARDS USING IRON AND STEEL AND COPPER SLAG AGGREGATES

The engineer-in-charge may get the iron and steel and copper slag aggregates checked for hazardous substances, at appropriate frequency. Specialist literature may be referred for the test method, the technique commonly in use are Inductively Coupled Plasma (ICP) spectroscopy and Atomic Absorption Spectrophotometer (AAS). As a guide the values given in Table 11 may be followed as the permissible values.

**Table 11 Environmental Safety and Quality Standards Using Iron and Steel and Copper Slag Aggregates (Clause A-4)**

| SI No. | Item | Elution, Max mg/l | Content, Max mg/kg |
|--------|------|-------------------|---------------------|
| (1) | (2) | (3) | (4) |
| i) | Cadmium | 0.01 | 150 |
| ii) | Lead | 0.01 | 150 |
| iii) | Hexavalent chromium | 0.05 | 250 |
| iv) | Arsenic | 0.01 | 150 |
| v) | Mercury | 0.0005 | 15 |
| vi) | Selenium | 0.01 | 150 |
| vii) | Fluorine | 0.8 | 4000 |
| viii) | Boron | 1.0 | 4000 |

---

## ANNEX B — INFORMATION TO BE FURNISHED BY THE SUPPLIER

*(Foreword)*

### B-1 DETAILS OF INFORMATION

When requested by the purchaser or his representative, the supplier shall provide the following particulars:

- a) Source of supply, that is, precise location of source from where the materials were obtained;
- b) Trade group of principal rock type present, in case of aggregates from natural sources (see Annex C);
- c) Physical characteristics, in case of aggregates from natural sources (see Annex C);
- d) In case of manufactured aggregates, the brief manufacturing process, source of parent material and special characteristics having bearing on concrete properties, such as presence of adhered coating in case of recycled concrete aggregate, to the extent possible.
- e) Presence of reactive minerals;
- f) Service history, if any and in particular, in case of manufactured aggregates, the name of projects where used and the performance including in recently completed projects; and
- g) In case of manufactured aggregates, special precautions, if any, to be observed during concrete production.

---

## ANNEX C — DESCRIPTION AND PHYSICAL CHARACTERISTICS OF AGGREGATES FROM NATURAL SOURCES, FOR CONCRETE

*(Clause B-1.1)*

### C-1 GENERAL HEADINGS

To enable detailed reports on aggregate, the petrographic examination as per IS 2386 (Part 8) may be carried out and information in the following general headings may be given, are suggested as a guide:

- a) Trade group — For example, granite, limestone and sandstone (see C-2.2);
- b) Petrological name and description — The correct petrological name should be used and should be accompanied by a brief description of such properties as hardness, colour, grain, imperfections, etc;
- c) Description of the bulk — The degree of cleanliness, that is, freedom from dust, should be stated and reference made to the presence of any pieces not representative of the bulk;
- d) Particle shapes — See C-3; and
- e) Surface texture — See C-3.

### C-2 NOMENCLATURE OF ROCK

**C-2.1** The technical nomenclature of rocks is an extensive one and for practical purposes it is sufficient to group together with those rocks having certain petrological characteristics in common. Accordingly, the list of trade groups given in C-2.2 is adopted for the convenience of producers and users of aggregates.

**C-2.2 Trade Groups of Rocks Used as Concrete Aggregate**

The list of rocks placed under appropriate trade groups is given below:

**a) IGNEOUS ROCKS**

- 1) Granite Group — Granite, Granophyre, Granodiorite, Diorite, Syenite
- 2) Gabbro Group — Gabbro, Norite, Anorthosite, Peridotite, Pyroxenite, Epidiorite
- 3) Aplite Group — Aplite, Quartz reef, Porphyry
- 4) Dolerite Group — Dolerite, Lamprophyre
- 5) Rhyolite Group — Rhyolite, Trachyte, Felsite, Pumicite
- 6) Basalt Group — Andesite, Basalt

**b) SEDIMENTARY ROCKS**

- 1) Sandstone Group — Sandstone, Quartzite, Arkose, Graywacke, Grit
- 2) Limestone Group — Limestone, Dolomite

**c) METAMORPHIC ROCKS**

- 1) Granulite and Gneiss Groups — Granite gneiss, Composite gneiss, Amphibolite, Granulite
- 2) Schist Group — Slate, Phyllite, Schist, Marble
- 3) Marble Group — Crystalline limestone

The correct identification of a rock and its placing under the appropriate trade group shall be left to the decision of the Geological Survey of India or any competent geologist.

### C-3 PARTICLE SHAPE AND SURFACE TEXTURE

**C-3.1** The external characteristics of any mixture of mineral aggregate include a wide variety of physical shape, colour and surface condition. In order to avoid lengthy descriptions, it may be convenient to apply to distinctive group types of aggregates some general term which could be adopted.

**C-3.2** The simple system shown in Table 12 and Table 13 has, therefore, been devised to facilitate defining the essential features of both particle shape and surface characteristics.

**Table 12 Particle Shape (Clause C-3.2)**

| SI No. | Classification | Description | Illustration | Example |
|--------|----------------|-------------|--------------|---------|
| (1) | (2) | (3) | (4) | (5) |
| i) | Rounded | Fully water-worn or completely shaped by attrition | Fig. 7 | River or seashore gravels; desert, seashore and windblown sands |
| ii) | Irregular or partly rounded | Naturally irregular, or partly shaped by attrition, and having rounded edges | Fig. 8 | Pit sands and gravels; land or dug flints; cuboid rock |
| iii) | Angular | Possessing well-defined edges formed at the intersection of roughly planar faces | Fig. 9 | Crushed rocks of all types; talus; screes |
| iv) | Flaky | Material, usually angular, of which the thickness is small relative to the width and/or length | Fig. 10 | Laminated rocks |

> **Fig. 7 Particle shape — Rounded**
> **Fig. 8 Particle shape — Irregular**
> **Fig. 9 Particle shape — Angular**
> **Fig. 10 Particle shape — Flaky**

**C-3.3** Surface characteristics have been classified under five groups in Table 13. The grouping is broad; it does not purport to be a precise petrographical classification but is based upon a visual examination of hand specimens. With certain materials, however, it may be necessary to use a combined description with more than one group number for an adequate description of the surface texture, for example, crushed gravel 1 and 2; oolites 3 and 5.

**Table 13 Surface Characteristics of Aggregates (Clause C-3.2)**

| SI No. | Group | Surface Texture | Example |
|--------|-------|-----------------|---------|
| (1) | (2) | (3) | (4) |
| i) | 1 | Glassy | Black flint |
| ii) | 2 | Smooth | Chert, slate, marble, some rhyolite |
| iii) | 3 | Granular | Sandstone, oolites |
| iv) | 4 | Crystalline — a) Fine — Basalt, trachyte, keratophyre; b) Medium — Dolerite, granophyre, granulite, micro-granite, some limestones, many dolomites; c) Coarse — Gabbro, gneiss, granite, granodiorite, syenite | |
| v) | 5 | Honey-combed and porous | Scoriae, pumice, trass |

---

## ANNEX D — DETERMINATION OF IRON UNSOUNDNESS FOR SLAG AGGREGATES

*[Clause 5.5.2 (a)]*

**D-1** Some slags containing more than 3 percent ferrous oxide (FeO) will disintegrate on immersion in water when the sulphur (S) content of the slag is 1 percent or more. Aggregates derived from such slags show iron unsoundness.

**D-2 PROCEDURE**

Take randomly two test samples of not less than 50 pieces each of aggregate passing 40 mm and retained on 20 mm IS sieve. Immerse the pieces of first sample in distilled or deionized water at room temperature for a period of 14 days. Remove the pieces from the water at the end of the 14 day period and examine them.

**D-3 CRITERIA FOR CONFORMITY**

If no piece develops the following unsoundness during the storage period, the slag aggregate shall be deemed to be free from iron unsoundness:

- a) Cracking (development of a visible crack),
- b) Disintegration (physical breakdown of aggregate particle),
- c) Shaling (development of fretting or cleavage of the aggregate particle), or
- d) Craze cracking at the surface of the aggregate.

The second test sample shall be tested, if any of the pieces (in the above sample) shows cracking, disintegration, shaling or craze cracking at the surface of the aggregate. If not more than one in one hundred pieces (1 percent) of the two test samples tested shows cracking, disintegration, shaling or craze cracking at the surface of the aggregate, the slag shall be regarded as free from iron unsoundness.

---

## ANNEX E — DETERMINATION OF VOLUMETRIC EXPANSION RATIO OF SLAG AGGREGATES

*[Clause 5.5.2 (b)]*

**E-1** This test specifies the procedure to calculate the volumetric expansion ratio for the evaluation of the potential expansion of aggregates like steel slag due to hydration reactions. This method can also be used to evaluate the effectiveness of weathering processes for reducing the expansive potential of such aggregate materials.

**E-2 APPARATUS AND TOOLS**

- a) Moulds with base plate, stay rod and wing nut, perforated plate — These shall conform to 4.1, 4.3 and 4.4 of IS 9669.
- b) Metal Rammer — As specified in 5.1 of IS 9198.
- c) Curing apparatus — The curing apparatus shall be a thermostat water tank, capable of holding not less than two 15 cm moulds, and able to keep the water temperature at 80 ± 3°C for 6 h.
- d) Sieves — These shall be 31.5 mm, 26.5 mm, 13.2 mm, 4.75 mm, 2.36 mm, 500 µm and 75 µm IS sieves.
- e) Expansion measuring apparatus — The expansion measuring apparatus shall be as shown in Fig. 11.

**E-3 SAMPLE**

**E-3.1 Preparation of Sample** — The samples of slag shall be collected so as to represent the whole lot. The samples shall be prepared to meet the grading requirement given in Table 14.

**Table 14 Grading Distribution (Clause E-3.1)**

| SI No. | Sieve Size | Percentage Passing |
|--------|------------|--------------------|
| (1) | (2) | (3) |
| i) | 31.5 mm | 100 |
| ii) | 26.5 mm | 97.5 |
| iii) | 13.2 mm | 70 |
| iv) | 4.75 mm | 47.3 |
| v) | 2.36 mm | 35 |
| vi) | 500 µm | 20 |
| vii) | 75 µm | 6 |

**E-3.2 Adjustment of Sample** shall be as follows:

- a) Add water to approximately 30 kg of sample so that the difference between the moisture content and the optimum moisture content is within 1 percent. Mix it well to make moisture content uniform, and keep it for not less than 24 h.
- b) Reduce the above sample and obtain the sample necessary for making three specimens.

**E-4 TEST PROCEDURE**

**E-4.1 Specimen Preparation** — The specimens shall be prepared as follows:

- a) Attach collar and perforated base plate to the mould, put spacer disc in it, and spread a filter paper on it.
- b) The measurement of moisture content shall be conducted on two samples, each sample weighing not less than 500 g. When the measured value of moisture content differs from the value of optimum moisture ratio by not less than 1 percent, new specimens shall be prepared for curing.
- c) Pour the samples prepared as in E-3.2, in the mould with a scoop keeping a falling height of approximately 50 mm and ram the sample into three layers one upon another so that the depth of each layer after ramming is nearly equal to one another.
- d) Ram the layer uniformly by free dropping of the rammer 92 times from a height of 450 mm above each rammed surface. The ramming shall be performed on a rigid and flat foundation such as a concrete floor.
- e) Rammed surfaces shall be scratched slightly with a sharp ended steel bar for securing adhesion between layers.
- f) After finishing the ramming, remove the collar, shave out the excess sample stuck on upper part of the mould with a straight knife carefully. At this time, holes on the surface due to the removing of coarse grade materials shall be filled with fine grade materials, and the top surface shall be reformed.
- g) Turn the mould upside down gently pushing the reformed top surface with a lid so that the specimen in the mould does not decay or drop down, then remove the perforated base plate and take out the spacer-disc.
- h) Spread a filter paper on the perforated base plate, turn the mould upside down gently again, connect to the perforated base plate again for securing adhesion to the filter paper.
- j) Wipe off the materials of the specimen stuck on the outside of the mould and the perforated base plate, and measure the total mass.
- k) From the sum of masses of the rammed specimen, the mould and the perforated base plate, subtract the masses of the mould and the perforated base plate, and divide it by the volume of the mould, which gives the wet density of the rammed specimen.

**E-4.2 Curing and Measuring Operation of the Specimen** — The curing and measuring operation of the specimen shall be as follows:

- a) Place the perforated plate with shaft on the filter paper which is spread on the top surface of the specimen in the mould.
- b) Install the dial-gauge and the attaching device (gauge holder) correctly. As shown in Fig. 11, dip it in the curing apparatus, and record the first reading of the dial-gauge after the mould reaches equilibrium with respect to the water bath.
- c) For curing, keep it at 80 ± 3°C for 6 h, then leave it to cool in the curing apparatus.
- d) Repeat the operation E-4.2 (c), one time per day for 10 days.
- e) On finishing of the curing period, record the last reading of the dial-gauge, remove the gauge holder and the dial-gauge, take out the mould from water, tilt it gently with the perforated plate with shaft on it, and remove the accumulated water. Then, after leaving quietly for 15 min, remove the filter paper and measure the mass.

> **Fig. 11 Test Setup for Volumetric Expansion Test** — *(stainless steel cylinder with perforated top and bottom disk, dial gauge holder, water-level sensor with solenoid — see PDF p.15)*

**E-5 CALCULATION** — The calculation of volumetric expansion ratio shall be made as follows:

- a) The volumetric expansion ratio shall be calculated by the following formula, and be rounded off to the first decimal place:
>
> **E = 100 × (Df − Di) / H**
>
> where  
> E = volumetric expansion ratio, percent,  
> Df = last reading of the dial-gauge in mm,  
> Di = first reading of the dial-gauge in mm, and  
> H = initial height of the specimen (125 mm).

- b) The test shall be carried out on three specimens prepared from the sample taken at the same time in accordance with E-3.2, and the average of the three test results shall be taken. The averaged value shall be rounded off to the first decimal place.

---

## ANNEX F — COMMITTEE COMPOSITION

*(Foreword)*

### Cement and Concrete Sectional Committee, CED 02

| Organization | Representative(s) |
|--------------|-------------------|
| In Personal Capacity (7A, Autumn Hue, Seasons, PPD Apartments, Kuravankollam, Trivandrum) | Shri Jose Kurian (Chairman) |
| ACC Ltd, Mumbai | Shri S. A. Khadilkar — Shri Raman Sadanand Parulekar (Alternate) |
| Ambuja Cements Limited, Mumbai | Shri J. P. Desai — Shri C. M. Dordi (Alternate) |
| Atomic Energy Regulatory Board, Mumbai | Shri L. R. Bishnoi — Shri Saurav Acharya (Alternate) |
| Builders' Association of India, Mumbai | Shri Sushanta Kumar Basu — Shri D. R. Sekar |
| Building Materials and Technology Promotion Council, New Delhi | Shri J. K. Prasad — Shri C. N. Jha (Alternate) |
| Cement Manufacturers' Association, Noida | Dr K. C. Narang — Dr S. K. Handoo (Alternate) |
| CSIR-Central Building Research Institute, Roorkee | Shri S. K. Singh — Shri Subhash Gurram (Alternate) |
| CSIR-Central Road Research Institute, New Delhi | Dr Rakesh Kumar |
| CSIR-Structural Engineering Research Centre, Chennai | Dr K. Ramanjaneyulu — Shri P. Srinivasan (Alternate) |
| Central Public Works Department, New Delhi | Shri A. K. Garg — Shri Rajesh Khare (Alternate) |
| Central Soil and Materials Research Station, New Delhi | Shri Murari Ratnam — Shri S. L. Gupta (Alternate) |
| Central Water Commission, New Delhi | Director (CMDD)(N&W) — Deputy Director (CMDD)(NW&S) (Alternate) |
| Conmat Technologies Pvt Ltd, Kolkata | Dr A. K. Chatterjee |
| Construction Chemicals Manufacturers' Association, Mumbai | Shri Samir Surlaker — Shri Upen Patel (Alternate) |
| Delhi Development Authority, New Delhi | Chief Engineer (QAC) — Director (Material Management) (Alternate) |
| Engineers India Limited, New Delhi | Shri Rajanji Srivastava — Shri Anurag Sinha (Alternate) |
| Fly Ash Unit, Department of Science and Technology, New Delhi | Shri Chander Mohan |
| Gammon India Limited, Mumbai | Shri Venkataramana N. Heggade — Shri Manish Mokal (Alternate) |
| Hindustan Construction Company Ltd, Mumbai | Dr Chetan Hazaree — Shri Manohar Cherala (Alternate) |
| Housing and Urban Development Corporation Limited, New Delhi | Shri Deepak Bansal |
| Indian Association of Structural Engineers, New Delhi | Prof Mahesh Tandon — Shri Ganesh Juneja (Alternate) |
| Indian Concrete Institute, Chennai | Shri Vivek Naik — Secretary General (Alternate) |
| Indian Institute of Technology Madras, Chennai | Dr Devdas Menon — Dr Manu Santhanam (Alternate) |
| Indian Institute of Technology Roorkee, Roorkee | Dr V. K. Gupta — Dr Bhupinder Singh (Alternate) |
| Indian Roads Congress, New Delhi | Secretary General — Director (Alternate) |
| Institute for Solid Waste Research & Ecological Balance, Visakhapatnam | Dr N. Bhanumathidas — Shri N. Kalidas (Alternate) |
| Lafarge India Pvt Ltd, Mumbai | Ms Madhumita Basu — Shri Yagyesh Kumar Gupta (Alternate) |
| Military Engineer Services, Engineer-in-Chief's Branch, Army HQ, New Delhi | Maj Gen S. K. Srivastav — Shri Man Singh (Alternate) |
| Ministry of Road Transport & Highways, New Delhi | Shri A. P. Pathak — Shri A. K. Pandey (Alternate) |
| National Council for Cement and Building Materials, Ballabgarh | Shri V. V. Arora — Dr M. M. Ali (Alternate) |
| National Test House, Kolkata | Shri B. R. Meena — Shrimati S. A. Kaushik (Alternate) |
| Nuclear Power Corporation of India Ltd, Mumbai | Shri Arvind Shrivastava — Shri Raghupati Roy (Alternate) |
| OCL India Limited, New Delhi | Dr S. C. Ahluwalia |
| Public Works Department, Govt of Tamil Nadu, Chennai | Superintending Engineer — Executive Engineer (Alternate) |
| Ramco Cements Ltd, Chennai | Shri Balaji K. Moorthy — Shri Anil Kumar Pillai (Alternate) |
| The India Cements Limited, Chennai | Dr D. Venkateswaran — Shri S. Gopinath (Alternate) |
| The Indian Hume Pipe Company Limited, Mumbai | Shri P. R. Bhat — Shri S. J. Shah (Alternate) |
| The Institution of Engineers (India), Kolkata | Dr H. C. Visvesvaraya — Shri S. H. Jain (Alternate) |
| Ultra Tech Cement Ltd, Mumbai | Dr Sudrato Chowdhury — Shri Biswajit Olar (Alternate) |
| Voluntary Organization in Interest of Consumer Education, New Delhi | Shri M. A. U. Khan — Shri H. Wadhwa (Alternate) |
| In personal capacity [B-803, Gardenia Building, Malad (East), Mumbai] | Shri A. K. Jain |
| In personal capacity (36, Old Sneh Nagar, Wardha Road, Nagpur) | Shri L. K. Jain |
| In personal capacity (EA-92, Maya Enclave, Hari Nagar, New Delhi) | Shri R. C. Wason |
| In personal capacity (E-1, 402, White House Apartments, R. T. Nagar, Bangalore) | Shri S. A. Reddi |
| BIS Directorate General | Shri B. K. Sinha, Scientist 'E' and Head (Civ Engg) [Representing Director General (Ex-officio)] |

**Member Secretaries:** Shri Sanjay Pant, Scientist 'E' (Civil Engg), BIS; Shri S. Arun Kumar, Scientist 'C' (Civil Engg), BIS and Shrimati Divya S., Scientist 'B' (Civil Engg), BIS

### Panel for Revision of Cement Standards, CED 2/P3

| Organization | Representative(s) |
|--------------|-------------------|
| In personal capacity (7A, Autumn Hue, Seasons, PPD Apartments, Kuravankollam, Trivandrum) | Shri Jose Kurian (Convener) |
| CSIR-Central Building Research Institute, Roorkee | Shri S. K. Singh — Shri Subhash Gurram (Alternate) |
| Central Public Works Department, New Delhi | Shri B. B. Dhar — Shri Mathura Prasad (Alternate) |
| CSIR-Central Road Research Institute, Roorkee | Dr Devesh Tiwari — Shri Binod Kumar (Alternate) |
| Central Soil and Materials Research Station, New Delhi | Shri G. K. Vijh |
| Indian Concrete Institute, Chennai | Shri K. P. Abraham |
| Military Engineer Services, Engineer-in-Chief's Branch, Army HQ, New Delhi | Brig Girish Joshi — Lt Col Gaurav Kaushik (Alternate) |
| National Council for Cement and Building Materials, Ballabgarh | Shri V. V. Arora |
| Ready Mixed Concrete Manufacturers' Association, Mumbai | Shri Vijaykumar R. Kulkarni — Shri M. Ravishankar (Alternate) |
| CSIR-Structural Engineering Research Centre, Chennai | Shrimati Ambily P. S. — Dr P. Srinivasan (Alternate) |
| In personal capacity (EA-92, Maya Enclave, Hari Nagar, New Delhi) | Shri R. C. Wason |
| In personal capacity (Type IV/17, President's Estate, New Delhi) | Shri K. H. Babu |

---

## BIS Boilerplate

**Bureau of Indian Standards** is a statutory institution established, under the Bureau of Indian Standards Act, 1986 to promote harmonious development of the activities of standardization, marking and quality certification of goods and attending to connected matters in the country.

**Copyright:** BIS has the copyright of all its publications. No part of these publications may be reproduced in any form without the prior permission in writing of BIS. This does not preclude the free use, in the course of implementing the standard, of necessary details, such as symbols and sizes, type or grade designations. Enquiries relating to copyright be addressed to the Director (Publications), BIS.

**Review of Indian Standards:** Amendments are issued to standards as the need arises on the basis of comments. Standards are also reviewed periodically; a standard along with amendments is reaffirmed when such review indicates that no changes are needed; if the review indicates that changes are needed, it is taken up for revision. Users of Indian Standards should ascertain that they are in possession of the latest amendments or edition by referring to the latest issue of 'BIS Catalogue' and 'Standards: Monthly Additions'.

This Indian Standard has been developed from Doc No.: CED 02 (7992).

**Bureau of Indian Standards — Headquarters and Regional Offices**

- Headquarters: Manak Bhavan, 9 Bahadur Shah Zafar Marg, New Delhi 110002 — Telephones: 2323 0131, 2323 3375, 2323 9402 — Website: www.bis.org.in
- Central: Manak Bhavan, 9 Bahadur Shah Zafar Marg, New Delhi 110002 — 2323 7617, 2323 3841
- Eastern: 1/14 C.I.T. Scheme VII M, V. I. P. Road, Kankurgachi, Kolkata 700054 — 2337 8499, 2337 8561, 2337 8626, 2337 9120
- Northern: SCO 335-336, Sector 34-A, Chandigarh 160022 — 260 3843, 260 9285
- Southern: C.I.T. Campus, IV Cross Road, Chennai 600113 — 2254 1216, 2254 1442, 2254 2519, 2254 2315
- Western: Manakalaya, E9 MIDC, Marol, Andheri (East), Mumbai 400093 — 2832 9295, 2832 7858, 2832 7891, 2832 7892
- Branches: Ahmedabad, Bengaluru, Bhopal, Bhubaneshwar, Coimbatore, Dehradun, Faridabad, Ghaziabad, Guwahati, Hyderabad, Jaipur, Kochi, Lucknow, Nagpur, Parwanoo, Patna, Pune, Rajkot, Visakhapatnam.

Published by BIS, New Delhi.

---

## AMENDMENT NO. 1 — AUGUST 2017

**TO IS 383 : 2016 COARSE AND FINE AGGREGATE FOR CONCRETE — SPECIFICATION (Third Revision)**

- [Page 2, Table 1, SI No. (i)(e)] — Delete the row for *Bottom ash from Thermal Power Plants* (the original Nil / Nil / 25 entry is removed by the amendment; current BIS corrigenda should be consulted for the operative table).

- [Page 2, Table 1, SI No. (ii)(d)] — Insert/clarify the following entry (as printed in the amendment figure):
>
> | SI No. | Type of Aggregate | Maximum Utilization — Plain Concrete Percent | Reinforced Concrete Percent | Lean Concrete (Less than M15) Percent |
> | (ii)(d) | Recycled concrete aggregate¹) (RCA) | 25 | 20 (Only upto M25 Grade) | 100 |

- [Page 5, Table 3, SI No. (iii)] — Substitute the following for the existing entry: *Acid soluble chloride content, percent, Max — 0.04* (the amendment re-affirms/corrects the wording; see Publication Unit, BIS, New Delhi, India).

> NOTE — For the authoritative amended table, always refer to the BIS Amendment No. 1 slip (August 2017) and any subsequent corrigenda at www.bis.org.in.

---

## Amendments Issued Since Publication

| Amend No. | Date of Issue | Text Affected |
|-----------|---------------|---------------|
| 1 | August 2017 | Table 1 (i)(e) deleted; Table 1 (ii)(d) clarified; Table 3 (iii) substituted — see above |

*End of IS 383 : 2016 extract — 22 pages + Amendment No.1.*
