Repository: sthashixi-netwanderer/civilqntify

# CivilQntify 🏗️📐

**CivilQntify** is a Python desktop and CLI application for preliminary engineering calculations designed for **Concrete Mix Design**, **Structural Material Quantification**, and **Construction Cost Estimation**. 

Built for civil engineers, concrete technology specialists, and quantity surveyors, CivilQntify automates mix proportioning according to international concrete design standards (ACI, IS, DOE/BRE), analyzes aggregate particle size distributions (PSD), estimates material bills for supported element geometries, and provides cost estimation from manually entered rates. Results require engineering review and trial-batch verification before construction use.

---

File: ACI-Mix-Design-Example-1.md
# ACI Method Example

**Converted from:** `aci-mix-design-example-1.pdf` (39 slides, PowerPoint, 24 December 2018)
**Author of the source presentation:** Barham Haidar (M.Sc.)
**Conversion basis:** page text plus the image-only tables on slides 5, 7, 10, 23, 24, 25, 27, 29, 37 and 38.

> **Read this first — edition of the tables.** The worked example uses the **ACI 211.1-91**
> tables (the slide deck itself says so on slide 5), reproduced through Irving Kett's
> *Engineered Concrete Mix Design & Test Methods*. It is **not** an ACI PRC-211.1-22
> worked example. Where the 1991 and 2022 tables differ, the 1991 value is preserved
> here exactly as printed; the differences are identified in the conversion notes at
> the end. Do not use this document by itself to validate a 211.1-22 implementation.

---

## Slide 1 — Title

ACI Method Example

Prepared by: Barham Haidar (M.Sc.)

---

## Slide 2 — Problem statement

We require a mix with a mean 28-day compressive strength (measured on standard
cylinders) of **35 MPa** and a **slump of 50 mm**, ordinary Portland cement being used.
The maximum size of well-shaped, angular aggregate is **20 mm**, its bulk density is
**1600 kg/m³**, and its specific gravity is **2.64**. The available fine aggregate has a
fineness modulus of **2.60** and a specific gravity of **2.58**. **No air entrainment** is
required. For the sake of completeness, all steps, even when obvious, will be given.

---

## Slide 3 — Solution: Steps 1 and 2

**Step 1: Choice of slump.** A slump of 50 mm is specified.

**Step 2: Choice of maximum size of aggregate.** The maximum size of aggregate of
20 mm is specified.

---

## Slide 4 — Step 3: estimate of water and air content

From **Table 14.5**, for a slump of 50 mm and a maximum size of aggregate of 20 mm
(or 19 mm), the water requirement is approximately **190 kg per cubic metre** of
concrete.

---

## Slide 5 — Table 14.5 (image-only table, transcribed)

**Table 14.5 — Approximate Mixing Water and Air Content Requirements for Different
Slumps and Nominal Maximum Sizes of Aggregates given in ACI 211.1-91**

Water, kg/m³ of concrete for indicated nominal maximum sizes of aggregate in mm

| Slump, mm | 9.5 | 12.5 | **19** | 25 | 37.5 | 50 | 75 | 150 |
|---|---:|---:|---:|---:|---:|---:|---:|---:|
| **Non-air-entrained concrete** | | | | | | | | |
| **25 to 50** | 207 | 199 | **190** | 179 | 166 | 154 | 130 | 113 |
| 75 to 100 | 228 | 216 | 205 | 193 | 181 | 169 | 145 | 124 |
| 150 to 175 | 243 | 228 | 216 | 202 | 190 | 178 | 160 | — |
| Amount of entrapped air, per cent | 3 | 2.5 | 2 | 1.5 | 1 | 0.5 | 0.3 | 0.2 |
| **Air-entrained concrete** | | | | | | | | |
| 25 to 50 | 181 | 175 | 168 | 160 | 150 | 142 | 122 | 107 |
| 75 to 100 | 202 | 193 | 184 | 175 | 165 | 157 | 133 | 119 |
| 150 to 175 | 216 | 205 | 197 | 184 | 174 | 166 | 154 | — |
| Total air content, (per cent) for: | | | | | | | | |
| Improvement of workability | 4.5 | 4.0 | 3.5 | 3.0 | 2.5 | 2.0 | 1.5 | 1.0 |
| Moderate exposure | 6.0 | 5.5 | 5.0 | 4.5 | 4.5 | 4.0 | 3.5 | 3.0 |
| Extreme exposure | 7.5 | 7.0 | 6.0 | 6.0 | 5.5 | 5.0 | 4.5 | 4.0 |

The source highlights the **19 mm** column and the **190 kg/m³** value at 25–50 mm
slump.

---

## Slide 6 — Step 4: selection of water/cement ratio

From past experience, a water/cement ratio of **0.48** is expected to result in concrete
with a compressive strength, measured on cylinders, of **35 MPa (5076.31)** — see
**Table 2**. There are no special durability requirements.

> When different cementitious materials are used, it should be remembered that they
> have varying values of specific gravity: typical values are **3.15 for Portland
> cement**, **2.90 for ground granulated blast furnace slag**, and **2.30 for fly ash**.

---

## Slide 7 — Table 2 (image-only table, transcribed)

**Table 2 — Selection of w/c ratio**

| 28-day compressive strength (psi) | Non-AE | AE |
|---|---:|---:|
| 2000 | 0.82 | 0.74 |
| 3000 | 0.68 | 0.59 |
| 4000 | 0.57 | 0.48 |
| **5000** | **0.48** | 0.40 |
| 6000 | 0.41 | — |

The source highlights the **5000 psi** row and the **0.48** non-air-entrained value.

---

## Slide 8 — Step 5: calculation of cement content

The cement content is

**190 / 0.48 = 395 kg/m³.**

---

## Slide 9 — Step 6: estimate of coarse aggregate content

From **Table 14.6**, when used with a fine aggregate having a fineness modulus of
**2.60**, the bulk volume of oven-dry-rodded coarse aggregate with a maximum size of
**20 mm** is **0.64**. Given that the bulk density of the coarse aggregate is
**1600 kg/m³**, the mass of coarse aggregate is

**0.64 × 1600 = 1020 kg/m³.**

---

## Slide 10 — Table 14.6 (image-only table, transcribed)

**Table 14.6 — Bulk Volume of Coarse Aggregate per Unit Volume of Concrete**

Bulk volume of oven-dry-rodded coarse aggregate per unit volume of concrete for
fineness modulus of fine aggregate of:

| Maximum size of aggregate | | 2.40 | **2.60** | 2.80 | 3.00 |
|---|---:|---:|---:|---:|---:|
| mm | inch | | | | |
| 9.5 | ⅜ | 0.50 | 0.48 | 0.46 | 0.44 |
| 12.5 | ½ | 0.59 | 0.57 | 0.55 | 0.53 |
| **20** | **¾** | 0.66 | **0.64** | 0.62 | 0.60 |
| 25 | 1 | 0.71 | 0.69 | 0.67 | 0.65 |
| 37.5 | 1½ | 0.75 | 0.73 | 0.71 | 0.69 |
| 50 | 2 | 0.78 | 0.76 | 0.74 | 0.72 |
| 75 | 3 | 0.82 | 0.80 | 0.78 | 0.76 |
| 150 | 6 | 0.87 | 0.85 | 0.83 | 0.81 |

The source highlights the **20 mm** row and the **0.64** value at FM 2.60.

---

## Slide 11 — Step 7: estimate of fine aggregate content

To calculate the mass of fine aggregate, we need first to calculate the volume of all the
other ingredients. The required values are as follows:

- Volume of water is **190 / 1000 = 0.19 m³**.
- Solid volume of cement, assuming usual specific gravity of **3.15**, is
  **395 / (3.15 × 1000) = 0.126 m³**.
- Solid volume of coarse aggregate is **1020 / (2.64 × 1000) = 0.396 m³**.
- Volume of entrapped air, given in Table 14.5, is **0.02 × 1000 = 0.020 m³**.

---

## Slide 12 — Step 7 concluded

Hence, total volume of all ingredients except fine aggregate = **0.732 m³**.

Therefore, the required volume of fine aggregate is

**1.000 − 0.732 = 0.268 m³.**

Hence, the mass of fine aggregate is

**0.268 × 2.58 × 1000 = 690 kg/m³.**

From the various steps, we can list the estimated mass of each of the ingredients in
kilograms per cubic metre of concrete as follows.

---

## Slide 13 — Estimated masses

| Ingredient | kg/m³ |
|---|---:|
| Water | 190 |
| Cement | 395 |
| Coarse aggregate, dry | 1020 |
| Fine aggregate, dry | 690 |
| **Density of concrete** | **2295 kg/m³** |

---

## Slide 14 — Design Example 2

Design the concrete for an unreinforced, air-entrained pavement, in a very cold climate
where there is no statistical data available for the proposed mix design; **25 cm thick**;
specified 28-day concrete **flexural strength of 4.7 MPa**; the coarse aggregates have a
bulk specific gravity of **2.70**; a rodded density of **1650 kg/m³** at the saturated
surface dry (SSD) condition and a moisture content of **1.5% above the SSD condition**;
the fine aggregates have a bulk specific gravity of **2.65** with a fineness modulus of
**2.75** and a moisture of **5% above the SSD condition**. The apparent specific gravity
of the Portland cement = **3.15**.

---

## Slide 15 — Design solution: flexural strength

For structural concrete, the required compressive strength is specified. Only in the
case of pavements is the flexural strength criterion used instead. However, since the
mix design tables are predicated on compressive strength, the equation on the next
slide is used to determine the approximate equivalent compressive strength, f′c.

---

## Slide 16 — Equivalent compressive strength

- f′c = (M<sub>R</sub> / K)² — in MPa for the SI system, K = 0.7 to 0.8.
- f′c = (M<sub>R</sub> / K)² — in psi for the standard U.S. system, K = 7.5 to 10.

M<sub>R</sub> stands for modulus of rupture.

**f′c = (M<sub>R</sub> / 0.8)² = (4.7 / 0.8)² = 34.5 MPa.**

---

## Slide 17 — Step 1: required mix design strength

Determine the required mix design strength, f′cr, from **Table 7**:

**f′cr = 34.5 + 8.3 = 42.8 MPa.**

**Table 7 — Required Average Compressive Strength When Data to Establish a Standard
Deviation Is Not Available**

| Specified compressive strength, f′c, MPa (psi) | Required average compressive strength, f′cr, MPa (psi) |
|---|---|
| Less than 20 MPa (3000 psi) | f′c + 6.9 MPa (1000 psi) |
| 20 to 35 MPa (3000–5000 psi) | f′c + 8.3 MPa (1200 psi) |
| Over 35 MPa (5000 psi) | f′c + 9.6 MPa (1400 psi) |

Adapted from the ACI Committee Report, "Building Code Requirements for Reinforced
Concrete."

---

## Slide 18 — Step 2: water/cement ratio

This is the estimated water/cement ratio from **Table 9**. Since the table does not
show the w/c ratio beyond a strength of 35 MPa, a quesstimate [sic] was made to
specify a **0.35 w/c ratio**, which is very low.

**Table 9 — Approximate Relationship between W/C Ratio and the Concrete Compressive
Strength**

| Compressive strength at 28 days, MPa | Water/Portland cement ratio by mass — Non-air-entrained | Water/Portland cement ratio by mass — Air-entrained |
|---|---:|---:|
| 40 | 0.42 | — |
| 35 | 0.47 | 0.39 |
| 30 | 0.54 | 0.45 |
| 25 | 0.61 | 0.52 |
| 20 | 0.69 | 0.60 |
| 15 | 0.79 | 0.70 |

Adapted from the ACI Committee 211 Report, "Standard Practice for Selecting
Proportions for Normal, Heavyweight and Mass Concrete."

---

## Slide 19 — Workability note

In practice, a water-reducing or superplastizer [sic] additive would very likely have to be
added in order that the concrete mix be sufficiently workable at the 0.35 w/c ratio.
Check **Table 4** to assure that the maximum w/c ratio is not exceeded. However,
because of the fairly high percent of entrained air, the mix may still prove to be
sufficiently workable.

---

## Slide 20 — Step 3: maximum size of coarse aggregate, criteria 1–2

In selecting the maximum size of coarse aggregate, there are a number of criteria that
need to be met. They will all be enumerated here even though not all are applicable in
this illustrative design problem. The criteria for the maximum permissible size of
aggregate are as follows:

1. Not to exceed one-fifth the narrowest dimension between the insides of a form.
2. Three-quarters of the clear space between reinforcing bars, ducts, or any other
   appurtenances embedded in the concrete.

---

## Slide 21 — Step 3: criteria 3–4

3. Three-quarters of the clear space between the reinforcing bars and the inside face of
   the forms.
4. In the case of an unreinforced concrete slab, one-third the minimum slab thickness,
   where the concrete is not a uniform depth.

In the case of the 25-cm pavement thickness, this would translate to a **75-mm
aggregate**, which is on the high side, but if available and economical, should be used.
Generally speaking, a 50-mm aggregate is the largest size that is commonly
encountered.

---

## Slide 22 — Step 4: air content

The air content depends principally upon the environment under which the structure
will be functioning. Refer to **Table 10**. The structure in this problem would qualify as a
**Category 1**, exposed to freezing and thawing, for an air content of **4 to 7%**.
**Table 11** indicates a target percent of entrained air at **4.5**, which is in the 4 to 7%
range shown in Table 10. For any number of reasons it is not possible to specify and
expect to repeatedly obtain an exact % of air.

---

## Slide 23 — Step 4: target air content

Furthermore, the author is of the opinion that slightly more air is preferable to less air.
Therefore, a target percent air will be chosen of **−1% to +2%**. In the case of this
illustrative design example, a **target percent of air of 5%** (−1% to +2%) for a range of
4 to 7% was chosen.

**Table 10 — Air Content Requirements According to Category**

Range of air content in % at indicated nominal maximum sizes of coarse aggregates

| Air content category | 10 mm | 14–20 mm | 28–40 mm |
|---|---:|---:|---:|
| 1 | 6–9 | 5–8 | 4–7 |
| 2 | 5–8 | 4–7 | 3–6 |

<sup>a</sup> Category 1 is for concrete exposed to freezing and thawing. Category 2 is for
concrete not exposed to freezing and thawing.

---

## Slide 24 — Table 11 (image-only table, transcribed)

**Table 11 — Approximate Water and Air Content Requirements for Various Slumps and
Maximum Size Aggregates in the Concrete Mix**

Water per kg/m³ of concrete for indicated maximum size of aggregate in mm<sup>a</sup>

| Slump, mm | 10 | 20 | 40 | 80 |
|---|---:|---:|---:|---:|
| **Non-air-entrained concrete** | | | | |
| 25–50 | 207 | 190 | 166 | 130 |
| 75–100 | 228 | 205 | 181 | 145 |
| 150–175 | 243 | 216 | 190 | 160 |
| Approximate % entrapped air | 3 | 2 | 1 | 0.3 |
| **Air-entrained concrete** | | | | |
| 25–50 | 181 | 168 | 150 | **122** |
| 75–100 | 202 | 184 | 165 | 133 |
| 150–175 | 216 | 197 | 174 | 154 |
| **Recommended % air for level of exposure** | | | | |
| Mild exposure | 4.5 | 3.5 | 2.5 | 1.5 |
| Moderate exposure | 6.0 | 5.0 | 4.5 | 3.5 |
| Severe exposure | 7.5 | 6.0 | 5.5 | 4.5 |

<sup>a</sup> Slump for concrete with aggregates larger than 40 mm is measured after
removal of the +40-mm particles by wet screening.

Adapted from the ACI Committee 211 Report, "Standard Practice for Normal,
Heavyweight and Mass Concrete."

> The **122 kg/m³** value at 80 mm / air-entrained / 25–50 mm slump is the one used
> later in Example 2.

---

## Slide 25 — Step 5: slump

The desired concrete slump must be specified. For this purpose, refer to **Table 6**,
which shows **2.5 to 7.5 cm**.

**Table 6 — Recommended Slumps for Various Types of Construction**<sup>a</sup>

| Concrete construction | Slump, mm (in.) — maximum | Slump, mm (in.) — minimum |
|---|---:|---:|
| Reinforced foundation and footings | 75 mm (3 in.) | 25 mm (1 in.) |
| Plain footings, caissons, and substructure walls | 75 mm (3 in.) | 25 mm (1 in.) |
| Beams and reinforced walls | 100 mm (4 in.) | 25 mm (1 in.) |
| Building columns | 75 mm (3 in.) | 25 mm (1 in.) |
| Pavements and slabs | 75 mm (3 in.) | 25 mm (1 in.) |
| Mass concrete | 50 mm (2 in.) | 25 mm (1 in.) |

<sup>a</sup> In designing for slump, try to aim for the middle of the range.

Adapted from the ACI 211 Report, "Standard Practice for Selecting Proportions for
Normal, Heavyweight, and Mass Concrete."

---

## Slide 26 — Step 6: coarse aggregate quantity

Coarse aggregate quantity is estimated from **Table 5**, bearing in mind the maximum
size of coarse aggregates and the fineness modulus of the fine aggregates. In the case
of this illustrative problem, they are **7.5 cm** and **2.75**, respectively. This results in
an interpolated volume of dry-rodded coarse aggregates of **0.78**.

---

## Slide 27 — Table 5 (image-only table, transcribed)

**Table 5 — Volume of Coarse Aggregate per Unit Volume of Concrete as per ASTM
Designation: C 29**

Volume of rodded coarse aggregates per unit volume of concrete for different fineness
moduli of fine aggregates as per ASTM designation: C 29<sup>a</sup>

| Maximum size of aggregate, mm (inches) | 2.40 | 2.60 | 2.80 | 3.00 |
|---|---:|---:|---:|---:|
| 9.5 mm (⅜ in.) | 0.50 | 0.48 | 0.46 | 0.44 |
| 12.5 mm (½ in.) | 0.59 | 0.57 | 0.55 | 0.53 |
| 19 mm (¾ in.) | 0.66 | 0.64 | 0.62 | 0.60 |
| 25 mm (1 in.) | 0.71 | 0.69 | 0.67 | 0.65 |
| 37.5 mm (1.5 in.) | 0.75 | 0.73 | 0.71 | 0.69 |
| 50 mm (2 in.) | 0.78 | 0.76 | 0.74 | 0.72 |
| 76 mm (3 in.) | 0.82 | 0.80 | 0.78 | 0.76 |

<sup>a</sup> Volume of either dry- or SSD-rodded. It is important to differentiate in
computing the adjusted moisture content for the concrete mix.

Adapted from the ACI 211 Report, "Standard Practice for Selecting Proportions for
Normal, Heavyweight and Mass Concrete."

---

## Slide 28 — Step 6: water content

Slump from **Table 6** shows 2.5 to 7.5 cm.

Water content from **Table 11 = 122 kg/m³**, using the lower slump of 2.5 to 5.0 cm and
the more desirable range from the author's experience in slip-form paving operations.

---

## Slide 29 — Step 6: cement content (image-only tables, transcribed)

Cement content is based upon a w/c ratio of 0.35:

**122 / 0.35 = 349 kg/m³.**

Referring to **Table 8**, the minimum recommended Portland cement content for this mix
is **335 kilograms**. **Table 4** permits a w/c ratio of **0.45** for this concrete. Therefore,
the design w/c ratio and design cement quantity is satisfactory for the trial mix.

**Table 8 — Minimum Portland Cement Requirements for Normal-Density Concrete
Placed in Slabs and Pavements**

| Maximum size of aggregates, mm | Portland cement,<sup>a</sup> kg/m³ |
|---|---:|
| 40 | 282 |
| 20 | 324 |
| 14 | 354 |
| 10 | 366 |

<sup>a</sup> Cement quantities need to be increased in cases of severe environmental
conditions; for tremie concrete (that is, concrete placed under water) quantities should
be ≥390 kg/m³, or for a very cold climate, where the concrete is subject to freezing
and thawing cycles, the cement content should be ≥335 kg/m³.

Adapted from the ACI Committee 302 Report, "Guide for Concrete Floor and Slab
Construction."

**Table 4 — Maximum Water/Cement Ratio for Various Exposure Conditions**

| Exposure condition | Maximum W/C ratio by weight for normal weight concrete |
|---|---:|
| Concrete protected from exposure to freezing and thawing or the application of deicer chemicals | Select the W/C ratio on the basis of strength, workability, and finishing needs |
| Concrete intended to be watertight: | |
| a. Concrete exposed to fresh water | 0.50 |
| b. Concrete exposed to brackish water or seawater | 0.45 |
| Concrete exposed to freezing and thawing in a moist condition:<sup>a</sup> | |
| a. Curbs, gutters, guardrails, or other thin sections | 0.45 |
| b. Other elements | 0.50 |
| c. In the presence of deicing chemicals | 0.45 |
| For corrosion protection for reinforced concrete exposed to deicing salts, brackish water, seawater, or spray from these sources | 0.40 |

<sup>a</sup> Air-entrained concrete.

Adapted from the ACI 318 Committee Report, "Building Code Requirements for
Reinforced Concrete."

---

## Slide 30 — Step 6: coarse aggregate weight

Coarse aggregates were found to have a rodded SSD-condition density of **1650 kg/m³**.
For a cubic metre batch of concrete, the required coarse aggregate weight is

**0.78 × 1650 = 1287 + 10% (as explained on page 13) = 1416 kg.**

---

## Slide 31 — Step 7: fine aggregate

At this point the quantity of all the materials in the mix has been accounted for except
for the fine aggregates. The latter is found by subtracting the volume of the air,
cement, coarse aggregates, and water from a cubic metre to estimate the fine aggregate
quantity in the batch.

---

## Slide 32 — Step 7 arithmetic

- Air = 0.05 = **0.050 m³**
- Cement = 349 / (3.15 × 1000) = **0.111 m³**
- Coarse aggregates = 1416 / (2.70 × 1000) = **0.524 m³**
- Water = 122 / (1 × 1000) = **0.122 m³**
- Total volume of the above materials = **0.807 m³**
- Computed volume of fine aggregates = 1.000 − 0.807 = **0.193 m³**
- Weight of fine aggregates in the concrete batch = 0.193 × 2.65 × 1000 = **511 kg**

---

## Slide 33 — Total batch weight

Total weight of all the ingredients in the 1-cubic-metre concrete batch:

**349 kg (cement) + 1416 kg (coarse aggregates) + 511 kg (fine aggregates) + 122 kg
(water) = 2398 kg.**

---

## Slide 34 — Step 8: moisture adjustment

A moisture correction at this point is needed to compensate for the moisture in the
aggregates above that present for the SSD condition. The new trial batch weights are as
follows:

- Coarse aggregates = 1416 × 1.015 = **1437 kg**
- Fine aggregates = 511 × 1.05 = **537 kg**
- Water = 122 − 1416 × 0.015 − 511 × 0.05 = **75 kg**
- Cement = **349 kg**
- Total materials after water adjustment remains the same: **2398 kg**

---

## Slide 35 — Laboratory batch

In the laboratory, mixes will normally be based on batches made from 5, 10, or at the
most 15 kg of Portland cement. For example, consider a 10-kg batch. The quantities
would be as follows:

- Cement =
- C.A. =
- F.A. =
- Water =

*(The source slide leaves the four values blank.)*

---

## Slide 36 — Homework problem

Design the concrete for an unreinforced, air-entrained pavement in a mild climate.
Assume that there is no available statistical data for the proposed mix design, and use
the following parameters: **10 inches thick**; specified 28-day concrete **flexural
strength of 700 psi**; the coarse aggregates have a bulk specific gravity of **2.70**, with a
rodded density of **110 lb/ft³** at the saturated surface dry (SSD) condition, and a
moisture content of **1.5% above the SSD condition**; the fine aggregates have a bulk
specific gravity of **2.65** with a fineness modulus of **2.75** and a moisture of **5% above
the SSD condition**.

---

## Slide 37 — Table 12 (image-only table, transcribed)

**Table 12 — Approximate Relationship between W/C and the Concrete Compressive
Strength**

| Compressive strength at 28 days, psi<sup>a</sup> | Water/cement ratio by weight — non-air-entrained concrete | Water/cement ratio by weight — air-entrained concrete |
|---|---:|---:|
| 6000 | 0.41 | 0.35 |
| 5000 | 0.48 | 0.40 |
| 4000 | 0.57 | 0.48 |
| 3000 | 0.68 | 0.59 |
| 2000 | 0.82 | 0.74 |

<sup>a</sup> Values are the estimated average strengths for concrete containing not more
than the percentage of entrained air shown in Table 14 for a maximum size aggregate of
1 inch.

Adapted from the ACI Committee 211 Report, "Standard Practice for Normal,
Heavyweight, and Mass Concrete."

---

## Slide 38 — Table 14 (image-only table, transcribed)

**Table 14 — Approximate Mixing Water and Air Content for Different Slumps and
Aggregate Sizes**

Water in pounds per cubic yard of concrete for the indicated slumps and maximum sizes
of aggregates<sup>a</sup>

| Slump in inches | ⅜ in. | ½ in. | ¾ in. | 1 in. | 1½ in. | 2 in. | 3 in. |
|---|---:|---:|---:|---:|---:|---:|---:|
| **Non-air-entrained concrete** | | | | | | | |
| 1–2 | 350 | 335 | 315 | 300 | 275 | 260 | 220 |
| 3–4 | 385 | 365 | 340 | 325 | 300 | 285 | 245 |
| 6–7 | 410 | 385 | 360 | 340 | 315 | 300 | 270 |
| Approximate % of entrapped air in non-air-entrained concrete | 3 | 2.5 | 2 | 1.5 | 1 | 0.5 | 0.3 |
| **Air-entrained concrete** | | | | | | | |
| 1–2 | 305 | 295 | 280 | 270 | 240 | 205 | 180 |
| 3–4 | 340 | 325 | 305 | 295 | 275 | 265 | 225 |
| 6–7 | 365 | 345 | 325 | 310 | 290 | 280 | 260 |
| **Average % air content for level of exposure** | | | | | | | |
| Mild exposure | 4.5 | 4.0 | 3.5 | 3.0 | 2.5 | 2.0 | 1.5 |
| Moderate exposure | 6.0 | 5.5 | 5.0 | 4.5 | 4.5 | 4.0 | 3.5 |
| Severe exposure | 7.5 | 7.0 | 6.0 | 6.0 | 5.5 | 5.0 | 4.5 |

<sup>a</sup> The water estimates in this table are for angular crushed stone. The quantities
may be reduced by about 10 lb for subangular coarse aggregates, 35 lb for gravel with
some crushed particles, and 45 lb for rounded gravel to produce the slumps shown. A
change in water content of 10 lb/yd³ will affect the slump by about 1 inch. Of course an
increase in water will raise the slump and conversely. A decrease in air content of 1%
will increase water demand for the same slump by about 5 lb/yd³.

Adapted from ACI Committee 211, "Standard Practice for Selecting Proportions for
Normal, Heavyweight, and Mass Concrete" and from ACI Committee Report 318-83,
"Building Code Requirements for Reinforced Concrete."

---

## Slide 39 — Reference

- *Engineered Concrete Mix Design & Test Methods*, second edition, Irving Kett.

*(The source spells the heading "Rreference" [sic].)*

---

# Conversion notes

These notes are **not part of the source slides**. They record transcription decisions
and arithmetic checks so the document can be used safely as a test specimen.

## 1. Edition of the tables

- The source is a teaching example built on **ACI 211.1-91** tables. Slide 5 states this
  explicitly in the title of Table 14.5.
- The following values therefore differ from ACI PRC-211.1-22:
  - **Water content:** the source uses **190 kg/m³** for 19 mm aggregate / 25–50 mm
    slump, from the metric 211.1-91 table. ACI 211.1-22 Table 5.3.3 gives
    **315 lb/yd³ = 186.9 kg/m³ ≈ 187 kg/m³** for the ¾ in. column.
  - **Coarse aggregate volume:** the source's 0.64 at FM 2.60 agrees with
    ACI 211.1-22 Table 5.3.6.
  - **w/c:** the source's 0.48 at "35 MPa" is the 5000 psi row of the 1991 table.
    ACI 211.1-22 Table 5.3.4 gives 0.48 at 5000 psi (34.5 MPa) and interpolates
    to about 0.475 at 35 MPa.
  - **Air content:** 2% entrapped air at 20 mm agrees with both editions.
  - **Target strength (Example 2's Table 7):** the source uses `f′c + 1400 psi`
    (+9.6 MPa) above 5000 psi; ACI 211.1-22 Table 4.7.4.1 (ACI 301-20 Table
    4.2.3.3(b)) uses `1.10 f′c + 700 psi`. At 34.5 MPa both land on 43 MPa after
    rounding up; at 35 MPa they differ (44 vs 45).
- Do not mix the source's 1991 table values with 211.1-22 values in one check.

## 2. Arithmetic inconsistencies in the source (preserved above)

1. **Coarse aggregate mass:** 0.64 × 1600 = **1024 kg/m³**, not 1020 kg/m³. The slide
   prints 1020.
2. **Coarse aggregate solid volume:** 1020 / (2.64 × 1000) = **0.3864 m³**, not
   0.396 m³. The printed 0.396 is a transposition.
3. **Total volume except fine aggregate:** with 0.190 + 0.126 + 0.386 + 0.020 the total
   is **0.722 m³**, not 0.732 m³. The printed 0.732 follows from the 0.396 typo.
4. **Fine aggregate mass:** the correct absolute-volume closure gives
   **0.2782 × 2.58 × 1000 ≈ 718 kg/m³**, not 690 kg/m³. The printed 690 follows from
   the 0.268 m³ that came from the 0.732 m³ total; even that product is 691.4, so the
   slide also truncates.
5. **Density:** 190 + 395 + 1020 + 690 = **2295 kg/m³** is internally consistent with
   the printed masses, but those masses do not close the absolute-volume balance
   (they sum to about 0.989 m³). A balanced batch using the source's own water,
   cement and 1020 kg coarse aggregate would contain about **718 kg/m³** of fine
   aggregate and weigh about **2323 kg/m³**.
6. **"Dry" labels:** slides 13 and 11 label the aggregate masses "dry", but the
   calculation uses the **SSD** specific gravities (2.58 and 2.64) and ACI's design
   weights are SSD weights (ACI PRC-211.1-22 clause 5.3.6–5.3.8). The label is loose, not
   the calculation.

## 3. Other source inconsistencies

- Slide 6 writes "35 MPa (5076.31)"; 5076.31 is the psi equivalent of 35 MPa, not a
  second strength.
- Slide 18 says Table 9 "does not show the w/c ratio beyond a strength of 35 MPa". That is
  true for the **air-entrained** column (the 40 MPa cell is a dash); the non-air column
  does list 0.42 at 40 MPa, so the sentence is imprecise rather than wrong. The 0.35
  "quesstimate" is still **below** the table's 0.39 air-entrained value at 35 MPa and
  below every listed air-entrained value — a mix richer and less workable than the table
  supports, not an interpolation.
- Slide 29's "minimum cement 335 kg/m³" does **not** appear in the body of the
  reproduced Table 8 (282 / 324 / 354 / 366 kg/m³ for the 40/20/14/10 mm rows); it is
  the table's footnote minimum for a very cold climate, which is exactly this example's
  exposure. The slide's 335 is correct — the body values are a different row set, not a
  contradiction.
- Slide 35 leaves the 10-kg batch quantities blank.
- The homework on slide 36 is not solved; slides 37 and 38 supply only the reference
  tables.

## 4. Moisture convention used by the source

Example 2 (slides 14 and 34) expresses aggregate moisture **above SSD**:

- 1416 × 1.015 = 1437 kg
- 511 × 1.05 = 537 kg
- water = 122 − 1416 × 0.015 − 511 × 0.05 = 75 kg

That is **free moisture as a percentage of the SSD mass** (0% = SSD). It is the
convention used by the app's input labels, and it is *not* the same as the total
moisture content of ASTM C566 that appears in the ACI 211.1-22 clause 5.3.9.1 formula.
The distinction matters when testing the app; see the accompanying test report.

## 5. Conversion fidelity

- Slide text is reproduced with original spelling and numbers; `[sic]` marks obvious
  source spellings ("quesstimate", "superplastizer", "Rreference").
- Line-break hyphenation from the PDF has been removed; no wording has been added to
  the slide bodies.
- Image-only tables were transcribed from 110–220 dpi page renders and cross-checked
  against the ACI 211.1-22 reference where the table edition is the same.
- Two typographic repairs were made without changing any number: slide 11's garbled
  "Solid volume of coarse aggregate = 0.396 m3 is 1020/ (2.64 x 1000)" was reordered
  to the formula first, and slide 32's unbalanced "122/(1 × 1000" was closed.
- The only added prose is in this "Conversion notes" section and the short
  "image-only table, transcribed" labels.

File: BRE-331-1997-DOE-Mix-Design.md (part 1 of 4)
Design of normal
concrete mixes
Second edition
Building Research
Establishment 
This second edition replaces the first, which was
revised in 1988. The design of concrete mixes for
most purposes, including roads, is covered in this
combined work by Building Research Establishment
Ltd, where it was prepared for publication, the
Transport Research Laboratory and the British Cement
Association.
D C Teychenné, BSc(Eng), MIStructE
R E Franklin,BSc(Eng), MICE, MIHE
H C Erntroy,MSc, FICE, MIStructE
Revised in 1988 by
D C Teychenné,BSc(Eng), FIStructE
J C Nicholls,BSc(Eng), MPhil, ACGI, DIC, MICE, MIStructE
R E Franklin, BSc(Eng), MICE, MIHE
D W Hobbs,BSc, PhD, FInstP
Second edition amended by 
B K Marsh, 
BSc, PhD, CEng, MICE, MICT
Building Research
Establishment Ltd
Garston 
Watford 
WD2 7JR 

Prices for all available
BRE publications can
be obtained from: 
Construction Research
Communications Ltd
151 Rosebery Avenue
London, EC1R 4QX 
Telephone
0171 505 6622
Facsimile 
0171 505 6606
E-mail
crc@construct.emap.co.uk
BR 331 
ISBN 1 86081 172 8
© Copyright BRE 1997 
First published 1975
Revised 1988
Reprinted with corrections1992
Second edition1997 
Published by 
Construction Research
Communications Ltd by
permission of 
Building Research
Establishment Ltd. 
Applications to copy all
or any part of this
publication should be
made to: 
Construction Research
Communications Ltd,
PO Box 202, Watford,
Herts, WD2 7QG
Reports on CD-ROM 
Most BRE reports published since January 1995 are
now available on CD-ROM, issued quarterly as an
annual subscription.
Content:
lBRE reports published in the year to date
(accumulating throughout the year)
lA feature: usually a compilation of BRE
publications on one subject
lThe latest publications catalogue
Features:
lEasy and intuitive to use
lApple Mac and PC compatible
lPrint
lSearch
lInstant availability
The CD-ROM collection provides the opportunity to
build a comprehensive library of BRE material at a
fraction of the cost of printed copies.
Subscribers also enjoy the benefit of a 20%
discount on other BRE titles.
For more information contact CRC Customer
Services on 
0171 505 6622.

iii
Forewordv
1Introduction1
1.1   Principles of proposed method1
1.2   Basic concepts1
Part one: Background information
2The workability of concrete5
2.1    Measurement of workability5
2.2   Water   content5
2.3    Type and strength class of cement5
3The compressive strength of concrete5
3.1    Age at test and curing conditions5
3.2   Type and strength class of cement 6
3.3   Cement strength variation 6
3.4   Aggregate type and grading 6
3.5   Relationship between compressive strength and free-water/cement ratio6
3.6   Type of mixing6
4Variability of concrete strength during production6
4.1   Factors contributing to the overall variation6
4.2   The distribution of results7
4.3   Characteristic strength7
4.4   Margin for mix design7
Part two: The mix design process
5Flow chart of procedures9
5.1   Selection of target water/cement ratio (Stage 1)9
5.2   Selection of free-water content (Stage 2)13
5.3   Determination of cement content (Stage 3)13
5.4   Determination of total aggregate content (Stage 4)13
5.5   Selection of fine and coarse aggregate contents (Stage 5)13
6      Trial      mixes17
6.1   Production of trial mixes17
6.2   Tests on trial mixes17
6.3   Adjustments to mix proportions17
Contents 

7Examples of mix design20
7.1   Example 1: unrestricted design20
7.2   Example 2: mix restricted by maximum water/cement ratio22
7.3   Example 3: mix restricted by minimum cement content22
7.4   Example 4: mix restricted by maximum cement content22
Part three: Modifications to mix design method
8Design of air-entrained mixes27
8.1   Effect of entrained air on strength27
8.2   Effect of entrained air on workability27
8.3   Density of air-entrained mixes27
8.4   Modifications to the design process28
8.5   Trial mixes of air-entrained concrete28
8.6   Example of mix design28
9Design of Portland cement/pfa mixes30 
9.1   Introduction to pulverised-fuel ash (pfa)30 
9.2   Changes to the background information30  
9.3   Modifications to the mix design method31 
9.4   Example of mix design32 
9.5   Use of Portland pulverised-fuel ash cement33
10    Design of Portland cement/ggbs mixes36 
10.1 Introduction to ground granulated blastfurnace slag (ggbs)36 
10.2 Information on Portland cement/ggbs concrete36 
10.3 Advice on methods of mix design for Portland cement/ggbs concrete36 
References38
ivContents

Foreword
The method of concrete mix design described
in this publication is the same as that used in
the first edition, which was published in 1975
[1]
and revised in 1988
[2]
. In this second edition,
minor amendments have been made to allow
for changes in the terminology and properties
of the materials used and for changes in various
British Standard Specifications.
The basic procedure for this mix design
method is applicable to concrete for most
purposes including pavements. It is restricted
to designing concrete mixes to meet
workability, compressive strength and
durability requirements using Portland
cements complying with BS 12
[3]
or BS 4027
[4]
and natural aggregates complying with
BS 882
[5]
, or coarse air-cooled slag complying
with BS 1047
[6]
. It does not deal with special
materials or special concretes such as
lightweight aggregate concrete, or with
flowing or pumped concrete. Guidance is given
on the application of the method to mixes
incorporating pulverised-fuel ash (pfa) for
material complying with BS 3892:Part 1
[7]
, or
using Portland pulverised-fuel ash cement
complying with BS 6588
[8]
. Guidance is also
given on the design of mixes incorporating 
ground granulated blastfurnace slag (ggbs)
complying with BS 6699
[9]
or using Portland-
blastfurnace cements complying with BS 146
[10]
or BS 4246
[11]
. 
As in the first edition, the general principles
and basic concepts are given in the
Introduction. After this the publication is
divided into three parts. Part one gives the
background information which is required to
understand the mix design procedure. 
Part two describes the mix design process
and contains all the basic information in the
form of tables and graphs for the application of
the method to most concretes designed for
compressive strength. A standardised form has
been developed for use with this method, and
some worked examples are given. 
Part three deals with modifications to the
mix design method to deal with air-entrained
concrete, and for the design of mixes
incorporating pfa or ggbs. 
This method is based on data obtained at the
Building Research Establishment, the Transport
Research Laboratory (formerly the Transport
and Road Research Laboratory), and by the
British Cement Association (formerly the
Cement and Concrete Association). 
v

1.1  Principles of proposed method
Basically, the problem of designing a concrete mix
consists of selecting the correct proportions of cement,
fine and coarse aggregate and water to produce concrete
having the specified properties. Sometimes additional
ingredients such as ground granulated blastfurnace slag
(ggbs), pulverised-fuel ash (pfa), or admixtures, are used
as shown in Part three. There are many properties of
concrete that can be specified, eg workability, strength,
density, thermal characteristics, elastic modulus and
durability requirements. The properties most usually
specified are:
lThe workability of the fresh concrete
lThe compressive strength at a specified age
lThe durability, by means of specifying the minimum
cement content and/or the maximum free-water/
cement ratio and, in some cases, requiring the use of
selected types of materials
The mix design process must take account of those
factors that have a major effect on the characteristics of
the concrete, but can, at least at the first stage, ignore
those which only have a minor effect on the concrete.
There is little point in devising a complex method of mix
design which takes into account factors which are
difficult to measure or which are unlikely to remain
constant during the progress of the job. The effects of
various factors on the properties of concrete are
described in Sections 2 and 3.
The principle behind the method described in this
publication is that from the restricted data usually
available at the mix design stage, mix proportions are
derived in an attempt to produce a concrete having the
required workability and strength. Typical data are given
in Part two but where there is more appropriate
information available related to local materials, this can
be used instead. A trial mix is then made, but because of
the assumptions made at this stage in the design it is
probable that this trial mix will not completely comply
with the requirements. If necessary it is possible, from the
trial mix results and information given in this publication,
to adjust the mix proportions and to use these for actual
production or to prepare a revised trial mix.
1.2  Basic concepts
1.2.1  Strength margin 
Because of the variability of concrete strengths
[12]
the mix
must be designed to have a considerably higher mean
strength than the strength specified. The method of
specifying concrete by its minimum strength has been
replaced in British Standards and Codes of Practice such
as BS 5328
[13]
and BS 8110
[14]
by a ‘characteristic strength’.
The difference between the specified characteristic
strength and the target mean strength is called the
‘margin’ and is explained more fully in Section 4.
This margin is based on knowledge of the variability of
the concrete strength obtained from previous production
data expressed as a standard deviation, or alternatively a
substantial margin is applied until an adequate number of
site results is obtained.
1.2.2  Measurement of workability
In this publication two alternative test methods are used,
the slump test
[15]
which is more appropriate for the higher
workability mixes, and the Vebe time test
[16]
which is
particularly appropriate for those mixes which are to be
compacted by vibration. The compacting factor
[17]
is not
used in this method since it is not possible to establish
consistent relationships between it and the slump or Vebe
time tests. If required, it can be used as a control test.
1.2.3  Free-water 
The total water in a concrete mix consists of the water
absorbed by the aggregate to bring it to a saturated
surface-dry condition, and the free-water available for the
hydration of the cement and for the workability of the
fresh concrete. In practice aggregates are often wet and
they contain both absorbed water and free surface water
so that the water added at the mixer is less than the free-
water required. The workability of concrete depends to a
large extent on its free-water content; if the same total
water content were used with dry aggregates having
different absorptions, then the concrete would have
different workabilities. Similarly the strength of concrete
is better related to the free-water/cement ratio since on
this basis the strength of the concrete does not depend on
1
1 Introduction

the absorption characteristics of the aggregates.
The water/cement ratios referred to in this publication
are the ratios by mass of free-water to cement in the mix
and these, as well as the free-water contents, are based on
the aggregates being in a saturated surface-dry condition.
1.2.4  Types of aggregate 
Early mix design methods used in the UK
[18,19]
classified
the shape of aggregate as rounded, irregular or angular.
There is insufficient difference between the behaviour of
rounded and irregular aggregates in concrete to justify
the use of separate classifications for these two shapes of
aggregate, both of which are usually uncrushed, smooth-
textured aggregates. There are however significant
differences between these aggregates and angular
aggregates which are usually rough in texture and
invariably produced by a crushing process.
Two of the characteristics of aggregate particles that
affect the properties of concrete are particle shape and
surface texture. Particle shape affects the workability of
the concrete, and the surface texture mainly affects the
bond between the matrix and the aggregate particles and
thus the strength of the concrete. Generally, crushed
aggregates consist of rather angular particles having a
rough surface texture resulting in a concrete of lower
workability but higher strength compared with a similar
mix made with uncrushed aggregates. There are naturally
some exceptions to these generalisations, for example
crushed flint has an extremely smooth surface texture
whereas uncrushed rounded gritstone has a rough surface
texture. However, in line with the principles of this
publication of taking only major factors into account to
design the initial trial mix, only two types of aggregate are
considered, ie crushed and uncrushed.
The type of aggregate becomes of greater importance
for concrete having a high specified strength. If the
specified strength at 28 days is 50 N/mm
2
or more it may
become necessary to use a crushed aggregate rather than
an uncrushed gravel. The higher the specified strength
the more critical is the selection of the source of the
aggregate.
1.2.5  Aggregate grading 
This publication deals with concrete made with
aggregates having three nominal maximum sizes, ie
40 mm, 20 mm and 10 mm.
Early methods of mix design
[18,19]
used in the UK
specified grading curves for the combined fine and coarse
aggregates. These required the use of fine aggregates
having a rather restricted range of gradings compared
with the limits specified in BS 882. In many parts of the
country fine aggregates having such restricted gradings
are not available, although the gradings of the available
fine aggregates are still suitable for making good quality
concrete. Combined aggregate grading curves are not
used in this method of mix design which refers instead to
the percentage of fine aggregate passing the 600 μm test
sieve. The higher the percentage passing the 600 μm test
sieve, the finer the fine aggregate. This is a development
from the previous edition of this publication which used
the grading zones given in the 1973 edition of BS 882.
Fine aggregates should comply with the C, M, or F
grading requirements of BS 882:1992
[5]
, but these limits
overlap and are too wide for mix design purposes. The
method for deriving a suitable fines content takes into
account the many relevant factors, ie the type and
maximum size of coarse aggregate, the grading of the fine
aggregate, characterised by the percentage passing the
600 μm test sieve, and the cement content and
workability of the concrete.
1.2.6  Mix parameters 
It was previously the general custom in the United
Kingdom to specify concrete by a system of proportions
or ratios, eg 1:2:4 (being the proportions of cement:fine
aggregate:coarse aggregate) either by mass or by volume,
or as cement/aggregate ratio, water/cement ratio and
fine aggregate/coarse aggregate ratio, usually by mass.
Such systems have certain merits in terms of simplicity
of expression. However, they are not so convenient when
discussing the effect of mix parameters on the
characteristics of the concrete, nor do they adequately
describe the quantity of cement required to cast a given
volume of concrete.
The most fundamental way to specify mix parameters
is in terms of the absolute volumes of the different
materials required in a concrete mix. A more practical
method, based on similar principles, which has been
adopted in this publication is to refer to the mass of
materials in a unit volume of fully compacted concrete.
This method of referring to concrete mix proportions has
been in use for a long period in Europe and in the United
States of America, and is becoming the general practice in
the United Kingdom.
In order to use this approach, knowledge is required of
the expected density of the fresh concrete. This depends
primarily on the relative density* of the aggregate and the
water content of the mix. The effect of changes in the
cement content produces at the most about a 2% change
in the expected density and thus, for the purpose of this
publication, is ignored. The small quantity of air normally
entrapped in compacted concrete is also ignored. Data
are given from which an estimate of the wet density of the
fresh concrete can be made.
The method of mix design given in this publication
results in the mix being specified in terms of the mass in
kilograms of the different materials required to produce
one cubic metre of finished concrete. 
1.2.7  Durability 
A durable concrete is one which gives a satisfactory
performance during an adequate life in a given
environment; this includes providing protection of the
steel against corrosion in reinforced concrete and
prestressed concrete. There are some durability problems
21  Introduction
*The internationally known term ‘relative density’ used in this publication is synonymous with
‘specific gravity’ and is the ratio of the mass of a given volume of substance to the mass of an
equal volume of water.

associated with the constituent materials, and others due
to the effect of hostile environments.
A major factor in providing durable concrete is the
production of a dense, impermeable concrete, having an
adequate cement content and low free-water/cement
ratio, which is fully compacted and properly cured. To be
durable in hostile environments, Codes and Standards
may specify the use of particular materials, or limits on
the cement content or free-water/cement ratio.
Provision is made in the mix design method for these to
override the values obtained from strength and
workability requirements.
The problems of providing protection against
corrosion of steel in concrete are discussed in BRE Digest
263
[20]
. To ensure adequate protection, BS 8110 requires
higher strength grades of concrete as the severity of the
exposure increases; it also specifies minimum cement
contents and maximum free-water/cement ratios,
depending on the degree of exposure. Corrosion
problems are aggravated by the presence of chlorides in
either aggregates or admixtures. Limits are specified in
BS 882 and BS 8110 and materials complying with these
requirements should be used.
Concrete in the ground may be subject to attack by
sulfates as described in BRE Digest 363
[21]
. To minimise
the effect of such attack requires the use of sulfate-
resisting Portland cement or other materials, and the mix
proportions should comply with the requirements given
in BRE Digest 363 or in BS 5328
[13]
.
Concrete that is exposed to freezing when wet and to
the action of de-icing salts is liable to spall and
deteriorate. The resistance of concrete to such
deterioration is greatly improved if it contains entrained
air as required in BS 5328. The method of mix design
described in Part two requires modifications for air-
entrainment which are given in Part three, Section 8.
Concrete that retains a high moisture content and that
is made with certain aggregates may react with the alkalis
from the cement to cause cracking and expansion, owing
to the alkali–silica reaction as described in BRE Digest
330
[22]
. Measures to avoid such disruption are described
in BRE Digest 330 and in an independent Working Party
Report published by the Concrete Society
[23]
. These may
require the use of a low-alkali Portland cement available
under BS 4027 or the use of other materials.
Many of the measures described previously to give
assurance of durability in adverse environmental
conditions involve the specification of minimum cement
contents or maximum free-water/cement ratios. Owing
to the difficulties of testing for compliance with such
requirements during concrete construction, an alternative
approach is to specify a high strength requirement for
durability
[24]
. However, the more fundamental
requirements can be checked if required by using rapid
analysis techniques, such as that provided by the RAM
equipment available from Wexham Developments.
1  Introduction 3

2  The workability of concrete
2.1  Measurement of workability
The word workability has been used to embrace many
factors associated with the ease of placing concrete, such
as its cohesiveness, mobility, compactibility and
finishability. No satisfactory single test method has yet
been devised to measure these combined characteristics.
A workable concrete would be defined as a concrete
suitable for placing and compacting under the site
conditions using the plant available; thus in road
construction a low-slump concrete is more suitable than
one with a high slump.
It is not considered practical for this publication to
define the workability required for various types of
construction or placing conditions since this is affected by
many factors. As explained in 1.2.2, this publication uses
the slump and Vebe time tests as the means by which the
workability of the concrete is specified as one of four
ranges given in Table 3.
2.2  Water content
The water content expressed as mass per unit volume of
concrete is the major factor influencing the workability of
concrete. For a given type and maximum size of
aggregate, the higher the water content the higher the
slump and the lower the Vebe time.
The free-water content required to produce concrete
of a specified slump or Vebe time depends upon the
characteristics of the aggregate. Research work using 24
crushed rock aggregates
[25]
showed a range of water
requirements from 170 kg/m
3
to 230 kg/m
3
. A similar
range was found during a nationwide survey
[24]
of mix
design data from ready-mixed concrete producers.
However, as a general rule it can be assumed that
uncrushed aggregates require a lower water content than
crushed aggregates to make concrete of equal
workability, and that the smaller the maximum size of the
aggregate the higher the water content needed. Table 3
gives typical values of the free-water content for use in
the mix design at four different levels of slump or Vebe
time, with different types and maximum sizes of
aggregate. If there is more appropriate information
available related to the local materials, this can be used
instead of the values given in Table 3.
The grading of the coarse aggregate, provided that it
complies with the requirements of BS 882, has little effect
on the water requirement of a concrete mix
The grading of the fine aggregate has a considerable
effect on the water requirement of the concrete.
Changing the grading of a sand from a coarse one, (ie say
20% by mass passing the 600 μm test sieve) to a fine one
(ie say 90% by mass passing the 600 μm test sieve), can
result in an increase in the water content of 25 kg/m
3
in
order to maintain the required workability of the
concrete. Such a change in water content would
considerably reduce the compressive strength of the
concrete. However, the workability can be maintained at
the same water content when using finer sand by
reducing the fines content. Figure 6 shows how the fines
content of the mix should be reduced as the sand
becomes finer, ie as the percentage passing the 600 μm
test sieve increases.
2.3  Type and strength class of cement
Different types and strength classes of cement have
different water requirements to produce pastes of
standard consistence. However, for the cements covered
by this publication, such differences will generally have
little effect on the workability of the concrete and
therefore this factor is ignored in this mix design method
(but see Part three for modifications for mixes containing
pfa or ggbs).
3  The compressive strength of concrete*
3.1  Age at test and curing conditions
The strength developed by a concrete made with given
materials and given proportions increases for many
months under favourable conditions, but in the majority
of specifications the strength is specified at an age of
28 days. The strength development of concrete made with
all types of Portland cement depends on the temperature
and humidity conditions during curing. Higher
temperatures increase the speed of the chemical reaction
5
Part one:Background information
*Throughout this publication concrete strength is expressed in the units N/mm
2
. 
1 N/mm
2
= 1 MN/m
2
= 1 MPa. (N = newton; Pa = pascal.)

and thus the rate of strength development, and in order to
achieve higher strengths at later ages loss of water from
the concrete must be prevented. For test purposes the
concrete test specimens are stored in water at a constant
temperature as specified in BS 1881: Part 111
[26]
.
3.2  Type and strength class of cement
Different types and strength classes of cement produce
concretes having different rates of strength development.
In class 52.5 Portland cements the chemical reaction
initially proceeds at a faster rate than in class 42.5
Portland cements; the effect of this on typical concretes
having a free-water/cement ratio of 0.5 is shown in
Table 2. If there is more appropriate information available
related to local materials, this can be used instead of the
values given in Table 2. A class 42.5 sulfate-resisting
Portland cement is assumed to have the same rate of
strength development as a class 42.5 Portland cement.
3.3  Cement strength variation
Apart from the difference in the strength of concrete with
different types and strength classes of cement described
in 3.2, there is inevitably some variability in the strength
of concrete due to the variability of any particular type or
strength class of cement. This is due to the variability of
cement supplied from different works and to normal
variations in production from any one works over a period
of time. Typically, the standard deviation of the strength
of standard concrete cubes at 28 days made with Portland
cement class 42.5 from different works is about 5 N/mm
2
,
while the standard deviation due to the variability of the
cement from a single works is about 3 N/mm
2
.
3.4  Aggregate type and grading
The type and source of the aggregate has a considerable
influence on the compressive strength of concrete. As a
general rule, an uncrushed coarse aggregate (generally
smooth and rounded) makes a concrete with a lower
strength than one with crushed coarse aggregate. Other
factors such as the type of fine aggregate, the maximum
size of aggregate, the overall grading, and particle shape
and surface texture, have little direct effect on the
compressive strength and are ignored for the purposes of
this publication.
The combined effect of the aggregate characteristics
does have an indirect effect on compressive strength
through its influence on the water requirement to produce
a workable concrete, as discussed in 2.2. In work on crushed
rock aggregates
[25]
the 28-day compressive strength
varied between 29 N/mm
2
and 53 N/mm
2
depending on
which of 24 different aggregates was used. In order to
produce very high-strength concrete, ie concrete with a
specified strength of 50 N/mm
2
or more, it is generally
necessary to obtain aggregates from selected sources.
Typical strength values when  uncrushed or crushed
coarse aggregates are used are given in Table 2. If there is
more appropriate information available related to local
materials this can be used instead of the values given in
Table 2.
3.5  Relationship between compressive strength and
free-water/cement ratio
One of the basic concepts of this publication is the
representation in Figure 4 of the relationship between the
compressive strength of concrete and the free-water/
cement ratio as defined in 1.2.3. It should be noted that
the curves shown in Figure 4 do not indicate any age of
test. It has been explained (in 3.2 and 3.3) that the
strength development varies for different types and
strength classes of cement and that there is variation in
the quality of cement, and also (in 3.4) that the type of
aggregate can affect the strength of the concrete. The
curves illustrate the form of the relationships between the
compressive strength and the free-water/cement ratio
and are obtained from a large number of different
concrete mixes using different modern Portland cements
and different types of aggregate, but for any particular
sources of cement and aggregates a slightly different form
of relationship may be obtained.
Table 2 gives typical data for a concrete having a free-
water/cement ratio of 0.5 to give a datum point on
Figure 4 appropriate to the age of test and materials to be
used. The strength development shown in Table 2 applies
to a concrete with a cement content of about 300 kg/m
3
cured in water at 20°C. Such a mix made with Portland
cement class 42.5 has a 7-day strength about 70% of that
attained at 28 days. However, richer mixes initially gain
strength more rapidly so that 7-day strength may well
exceed 75% of the 28-day strength. Conversely, for lean
concretes this ratio is nearer 65%.
3.6  Type of mixing
The compressive strength of the concrete is not directly
affected by the type of mixer used. Certain types of mixer
require a higher degree of workability for efficient
operation and this may have an indirect effect on the
proportions of the concrete required for a particular value
of free-water/cement ratio. However, hand-mixing is
likely to produce a lower strength concrete than
machine-mixed concrete of similar proportions.
4  Variability of concrete strength during
production
4.1  Factors contributing to the overall variation
The main factors influencing the workability and strength
of concrete that are taken into account when designing
the mix are discussed in Sections 2 and 3. If these factors
change during the progress of the job, the properties of
the concrete must also change.
The overall variation in the measured strength of
concrete that is obtained during a job can be considered
to be made up of three component sources which are:
lVariation in the quality of the materials used
lVariation in the mix proportions due to the batching
process
lVariation due to sampling and testing
6Part one:  Background information

During production there are inevitable variations in the
characteristics of the materials used. For example the
quality of different deliveries of cement may vary, or the
grading and particle shape of aggregates may vary,
requiring changes of the water/cement ratio in order to
maintain the specified workability. It is known that
considerable variations occur in the proportions from
batch to batch irrespective of whether the batching is by
volume or by weight; these can be attributed partly to the
plant and partly to its operation. Finally, some of the
variation in the measured concrete strength arises from
the processes of sampling, making, curing and testing the
test specimens even though these are carried out in
accordance with BS 1881. There are few data on how
these three groups contribute individually to the overall
variation of concrete strength but there is considerable
information on the magnitude of the overall variation
[27]
.
4.2  The distribution of results
It is now generally accepted that the variation in concrete
strengths follows the normal distribution such as that
shown in Figure l. The area beneath the curve represents
the total number of test results, and the proportion of
results less than some specified value is represented by
the area beneath the curve to the left-hand side of a
vertical line drawn through the specified value.
This normal distribution curve is symmetrical about its
mean, has a precise mathematical equation and is
completely specified by two parameters, its mean mand
its standard deviation s.The standard deviation is a
measure of the variability calculated from the
equation:
wherex=  an individual result
n=  the number of results
m=  the mean of the nresults
It is now generally accepted that at a given level of
control the standard deviation increases as the specified
s=

∑(x– m)
2
√
n– 1
characteristic strength increases up to a particular level,
and is independent of the specified strength above this
level. This type of relationship is shown in Figure 3, the
standard deviation being independent of the specified
characteristic strength above 20 N/mm
2
.
4.3  Characteristic strength
It has been shown that concrete cube strengths follow the
normal distribution. There is therefore always the
probability, however remote, that a result will be
obtained less than the specified strength. It has therefore
become the increasing practice to specify the quality of
concrete not as a minimum strength but as a
‘characteristic strength’ below which a specified
proportion of the test results, often called ‘defectives’,
may be expected to fall. The characteristic strength may
be defined to have any proportion of defectives, BS 5328
and BS 8110 adopt the 5% defective level in line with the
CEB/FIP international recommendations for the design
and construction of concrete structures
[28]
.
BS 5328 specifies a system for testing for compliance
with a specified characteristic strength. The compliance
values have been derived by making certain assumptions
to give reasonable levels of risk to both producer and
purchaser that concrete of the specified quality is
accepted by the testing scheme. However, as described in
4.4, it may be prudent to base the initial mix design on a
proportion of defectives less than 5%.
4.4  Margin for mix design
As a result of the variability of concrete in production it is
necessary to design the mix to have a mean strength
greater than the specified characteristic strength by an
amount termed the margin. Thus:
f
m
= f
c
+ ks
wheref
m
=  the target mean strength
f
c
=  the specified characteristic strength
ks=  the margin, which is the product of:
s=  the standard deviation, and
k=  a constant
The constant kis derived from the mathematics of the
normal distribution and increases as the proportion of
defectives is decreased, thus:
kfor   10% defectives  =  1.28 
kfor5% defectives =  1.64 
kfor  2.5% defectives  =  1.96 
kfor1% defectives =  2.33
For the 5% defective level specified in BS 5328, k= 1.64
and thus f
m
= f
c
+ 1.64s. Figure 1 relates to a concrete
having a specified characteristic strength of 30 N/mm
2
and a standard deviation of 6.1 N/mm
2
. Hence:
Target mean strengthf
m
= 30 + (1.64 ×6.1)
= 30 + 10
= 40 N/mm
2
4  Variability of concrete strength during production7
Figure 1Normal distribution of concrete strengths

Since the compliance rules given in BS 5328 operate on a
small number of tests, producers may find that a margin
based on the 5% defectives with kof 1.64 leads to an
unacceptable rate of failing the compliance rules. To
avoid this, it may be preferable at the mix design stage to
use a greater margin by adopting a higher value for k.
The standard deviation used to calculate the margin
should be based either on results obtained using the same
plant, materials and supervision, as for example in ready-
mixed concrete plants or precast concrete works, or, in
the absence of such information, on a value taken from
Figure 3 which should be used until adequate production
data are available. It is very seldom that standard
deviations less than 2.5 N/mm
2
or more than 8.5 N/mm
2
are obtained from concrete produced in the United
Kingdom
[12]
, and on about 60% of sites the standard
deviation can be expected to be between 4.0 and
6.0 N/mm
2
.
The standard deviation calculated from nresults is only
an estimate of the standard deviation of the total
population. It is therefore subject to normal probability
errors which are reduced as nbecomes larger . If several
groups of nresults are taken where nis 20, the values of
the standard deviation calculated from these may vary by
about ±30% without being significantly different
statistically. It is thus desirable that for mix design
purposes the standard deviation should be calculated
from at least 20 results. If fewer results are available a
standard deviation of 8 N/mm
2
should be used for
concrete with a characteristic strength of 20 N/mm
2
or
more as shown by line A in Figure 3.
When the standard deviation is calculated from a large
number of results it is a much better estimate of the true
standard deviation and will generally include some long-
term variables that might not be present with a small
number of results. However, the value used for mix
design should not be less than that shown by line B in
Figure 3 (4 N/mm
2
for concrete with a characteristic
strength of 20 N/mm
2
or more).
Various Specifications and Codes of Practice may
impose different limits for the standard deviation of the
margin, and if relevant the mix should be designed to
comply with these requirements.
8Part one:  Background information

5  Flow chart of procedures
The manner in which this method links the various
factors involved in the process of designing a mix is
shown as a flow chart in Figure 2. Also a suitable mix
design form for recording the values derived is shown in
Table 1*. It will be seen from the flow chart that initial
information is divided into two categories:
lspecified variables, the values of which are usually
nominated in specifications, and
ladditional information, which is normally available to
the producer of the concrete.
This initial information is used in conjunction with
reference data, which appear in the form of figures or
tables in this publication, to evaluate a number of ‘derived
values’ which are also subdivided into two categories:
lthe mix parameters, several of which form an
intermediate step to the derivation of the second
category, and
lthe final unit proportions, which are defined in terms of
mass of materials required to produce one cubic metre
of compacted concrete, expressed to the nearest 5 kg.
In order to clarify the sequence of operation, and for ease
of reference, the flow process is divided into five stages.
Each of these stages deals with a particular aspect of the
design and ends with an important parameter or final unit
proportions.
Stage 1  deals with strength leading to the free-water/
cement ratio
Stage 2  deals with workability leading to the free-water
content
Stage 3  combines the results of Stages 1 and 2 to give the
cement content
Stage 4  deals with the determination of the total
aggregate content
Stage 5  deals with the selection of the fine and coarse
aggregate contents
The mix design form shown in Table 1 is sub-divided into
the same five stages and the separate item numbers
correspond with the relevant boxes of the flow chart in
Figure 2.
5.1  Selection of target water/cement ratio (Stage 1)
If previous information concerning the variability of
strength tests comprises fewer than 20 results, the
standard deviation to be adopted should be that obtained
from line A in Figure 3. If previous information is
available consisting of 20 or more results, the standard
deviation of such results may be used provided that this
value is not less than the appropriate value obtained from
line B. The margin can then be derived from calculation
C1:
M=k×s...C1
whereM=  the margin (Item 1.3)
k=  a value appropriate to the ‘percentage 
defectives’ permitted below the 
characteristic strength (see 4.4)
s=  the standard deviation.
Instead of working from the standard deviation and
obtaining the margin through calculation C1, the margin
itself may be specified direct. Hence Item 1.3 may be a
derived value or an optional specified value as indicated
in Figure 2.
Calculation C2 determines the target mean strength
(expressed to two significant figures): 
f
m
=f
c
+ M...C2
wheref
m
=  the target mean strength
f
c
=  the specified characteristic strength
M=  the margin
Next, a value is obtained from Table 2 for the strength of a
mix made with a free-water/cement ratio of 0.5
according to the specified age, the strength class of the
cement and the aggregate to be used. This strength value
is then plotted on Figure 4 and a curve is drawn from this
point and parallel to the printed curves until it intercepts
a horizontal line passing through the ordinate
representing the target mean strength. The
9
Part two:The mix design process
