Repository: sthashixi-netwanderer/civilqntify

# CivilQntify 🏗️📐

**CivilQntify** is a Python desktop and CLI application for preliminary engineering calculations designed for **Concrete Mix Design**, **Structural Material Quantification**, and **Construction Cost Estimation**. 

Built for civil engineers, concrete technology specialists, and quantity surveyors, CivilQntify automates mix proportioning according to international concrete design standards (ACI, IS, DOE/BRE), analyzes aggregate particle size distributions (PSD), estimates material bills for supported element geometries, and provides cost estimation from manually entered rates. Results require engineering review and trial-batch verification before construction use.

---

File: BS-882-1992-Aggregates-for-Concrete.md
# BS 882:1992 — Aggregates for concrete

Source: `pdfcoffee.com_bs-882-1992-aggregates-for-concrete-pdf-free.pdf`

The supplied file is a nine-page scan, ending on printed page 7. OCR is preserved below and may contain recognition errors. It is not the complete published standard: later material referenced by the contents is absent from the supplied file. Tables 3–6 below were manually checked against the scanned pages; use these transcriptions rather than raw OCR for grading values. A dash means no requirement.

## Verified grading tables — printed pages 5–6 (PDF pages 7–8)

### Table 3 — Coarse aggregate (§5.1)

All entries are percentage by mass passing. Column labels retain the standard's nominal sizes, which are not necessarily actual sieve apertures.

| Sieve (mm) | Graded 40–5 | Graded 20–5 | Graded 14–5 | Single 40 | Single 20 | Single 14 | Single 10 | Single 5 |
|---|---|---|---|---|---|---|---|---|
| 50.0 | 100 | — | — | 100 | — | — | — | — |
| 37.5 | 90–100 | 100 | — | 85–100 | 100 | — | — | — |
| 20.0 | 35–70 | 90–100 | 100 | 0–25 | 85–100 | 100 | — | — |
| 14.0 | 25–55 | 40–80 | 90–100 | — | 0–70 | 85–100 | 100 | — |
| 10.0 | 10–40 | 30–60 | 50–85 | 0–5 | 0–25 | 0–50 | 85–100 | 100 |
| 5.0 | 0–5 | 0–10 | 0–10 | — | 0–5 | 0–10 | 0–25 | 45–100 |
| 2.36 | — | — | — | — | — | — | 0–5 | 0–30 |

Footnote: 5 mm single-sized aggregate is used mainly in precast concrete products.

### Table 4 — Sand (§5.2)

| Sieve | Overall limits | Additional C | Additional M | Additional F |
|---|---|---|---|---|
| 10.00 mm | 100 | — | — | — |
| 5.00 mm | 89–100 | — | — | — |
| 2.36 mm | 60–100 | 60–100 | 65–100 | 80–100 |
| 1.18 mm | 30–100 | 30–90 | 45–100 | 70–100 |
| 600 µm | 15–100 | 15–54 | 25–80 | 55–100 |
| 300 µm | 5–70 | 5–40 | 5–48 | 5–70 |
| 150 µm | 0–15 | — | — | — |

Footnote: the 150 µm overall upper limit increases to 20% for crushed rock fines, except when used for heavy duty floors. Raw OCR incorrectly reads the base upper limit as 16; the scanned table states 15.

§5.2.1 requires overall limits and additionally not more than one in ten consecutive samples outside the limits for any one of C, M or F. One sample cannot establish that consecutive-sample condition. Gradings overlap: a sand may satisfy more than one. The table note permits an agreed envelope subject to the supplier satisfying the purchaser about concrete quality; do not invent an automatic exception.

§5.2.2: heavy duty concrete floor finishes require C or M.

### Table 5 — All-in aggregate (§5.3)

| Sieve | Nominal 40 mm | Nominal 20 mm | Nominal 10 mm | Nominal 5 mm |
|---|---|---|---|---|
| 50.0 mm | 100 | — | — | — |
| 37.5 mm | 95–100 | 100 | — | — |
| 20.0 mm | 45–80 | 95–100 | — | — |
| 14.0 mm | — | — | 100 | — |
| 10.0 mm | — | — | 95–100 | 100 |
| 5.00 mm | 25–50 | 35–55 | 30–65 | 70–100 |
| 2.36 mm | — | — | 20–50 | 25–100 |
| 1.18 mm | — | — | 15–40 | 15–45 |
| 600 µm | 8–30 | 10–35 | 10–30 | 5–25 |
| 300 µm | — | — | 5–15 | 3–20 |
| 150 µm | 0–8 | 0–8 | 0–8 | 0–15 |

Footnotes: 5 mm used mainly in precast concrete products. The 150 µm upper limit of 8 increases to 10% for crushed rock sand.

### Table 6 — Fines (§5.4)

Use the washing method in BS 812-103.1:1985 §7.2.1. These are separate fines-content checks, not interpolated grading-band control points.

| Aggregate type | Maximum mass passing 75 µm (%) |
|---|---|
| Uncrushed, partially crushed, or crushed gravel coarse aggregate | 2 |
| Crushed rock aggregate | 4 |
| Uncrushed, partially crushed or crushed gravel sand | 4 |
| Crushed rock sand | 16 (9 for heavy duty floor finishes) |
| Gravel all-in aggregate | 3 |
| Crushed rock all-in aggregate | 11 |

Note: limits apply to most UK aggregates; evidence of performance or trial mixes may justify higher or lower limits. Such a departure needs explicit evidence, not an automatic application adjustment.

### Related flakiness requirement (§4.2)

When determined under BS 812-105.1, combined coarse aggregate flakiness index must not exceed 50 for uncrushed gravel and 40 for crushed rock or crushed gravel. Special circumstances may specify lower limits. This requires a separate particle-shape test and cannot be inferred from a PSD curve.

## PDF page 1 — OCR

```text
BRITISH STANDARD BS 882 : 1992

Specification for

Aggregates from natural
sources for concrete

UDC : 666.972.12 : 691.322

SPOR M MEPPHIOL T SWEETEN PEEMISSION FROM BSI STANDARDS

Copyright by the BSI, Fri Sep 21 10:15:00 2001, Uncontrolled Copy
```

## PDF page 2 — OCR

```text
BS 882 : 1992

el

Committees responsible for this
British Standard

The preparation of this British Standard was entrusted by Technical
Committee B/502 Aggregates, to Subcommittee B/502/2 Aggregates for
concrete including those for use in roads and other pavements, upon which
the following bodies were represented:

Association of Consulting Engineers

British Aggregate Construction Materials Industries

British Cement Association

British Geological Survey

British Precast Concrete Federation

British Ready Mixed Concrete Association

British Steel Industry

Building Employers’ Confederation

County Surveyors’ Society

Department of the Environment (Building Research Establishment)
Department of the Environment (Property Services Agency)
Department of Transport

Sand and Gravel Association

This British Standard, having
been prepared under the
direction of Technical
Committee B/502, was
published under the authority
of the Standards Board and
comes into effect on

16 December 1992

© BST 1992

First. published as BS 882, Amendments issued since publication
1201 : Part 1 (Imperial units),

May 1965 Amd. No. Date Text affected

First published as BS 882,
1201 : Part 2 (Metric units),
October 1973

Second edition, published as
BS 882, June 1983

Third edition December 1992

The following BSI references
relate to the work on this
standard:

Committee reference B/502/2
Draft for comment 90/12644 DC

ISBN 0 586 21463 X

27 OG

Copyright by the BSI, Fri Sep 21 10:15:00 2001, Uncontrolled Copy
```

## PDF page 3 — OCR

```text
Contents
Page

Committees responsible Inside front cover
Foreword 2
Specification
0 = Introduction 3
1 Scope 3
2 Definitions 3
3 Sampling and testing 4
4 Quality requirements 4
5 Grading 4
Appendices
A Information to be provided by the supplier 7
B Special considerations 7
C Guidance on the chloride content of aggregates 8
Tables
1 __ Limits on shell content. 4
2 Limiting values on mechanical properties for different types of

concrete 4
3 Coarse aggregate 5
4 Sand 5
5  All-in aggregate 5
6 Fines 6
7 Limits for chloride content of aggregates 8

S704

Copyright by the BSI, Fri Sep 21 10:15:01 2001, Uncontrolled Copy
```

## PDF page 4 — OCR

```text
BS 882 : 1992
nl

Foreword

This British Standard has been prepared under the direction of Technical
Committee B/502 Aggregates. This edition introduces technical changes but it
does not reflect a full review or revision of the standard which will be
undertaken in due course. This standard supersedes BS 882 : 1983, which is
withdrawn,

Terminology included in this edition reflects the preliminary work being
undertaken on a European Standard, under the auspices of the European
Committee for Standardization (CEN), by CEN/TC 154, Aggregates, which will
supersede this edition in due course, ‘Fine aggregate’ is replaced by ‘sand’,
which now refers to natural unerushed, partially crushed and crushed rock
material. ‘Fines’ replaces ‘clay, silt and fine dust’ and refers to any solid material
passing a 75 um sieve.

New grading requirements are introduced for coarse aggregates containing 2 mm
to 10 mm fractions with the inclusion of limits for material passing a 14 mm
sieve. This ensures a reasonable fraction of the aggregate will be retained
between the 20 mm and 14 mm sieves and eliminates the anomaly that some
nominal 14 mm aggregates previously complied with the 20 mm grading
requirements.

Changes in test methods since the 1983 edition are reflected. The difference in
results for mechanical properties dependent on the moisture condition of the
aggregate is eliminated by linking limits to tests on oven-dry materials.

Another example reflects the change in the test for fines content to the washing
and sieving method and limits have been correspondingly increased. Attention is
also drawn to the importance of performance characteristics where doubt exists
in place of fixing particular limits for fines contents.

The appendices give further consideration to provision of information by the
supplier and advice on user concerns, Appendix A is expanded to include
provision of information on request from tests in accordance with BS 812 for acid
soluble sulphate contents and drying shrinkage. Additionally in several cases the
time period is reduced from which test results are to be provided. Appendix B
identifies the potential damaging effect of mundic mine waste specifically in
Cornwall and Devon. Finally appendix C includes tighter guideline limits on
chloride content in the total combined aggregate whilst stressing the need to
calculate the chloride content of the concrete mix from the total of the measured
values for each of the constituents.

Compliance with a British Standard does not of itself confer immunity from
legal obligations.

2702

Copyright by the BSI, Fri Sep 21 10:15:01 2001, Uncontrolled Copy
```

## PDF page 5 — OCR

```text
BS 882 : 1992

a

Specification

0 Introduction

When specifying aggregates in compliance with this
standard, there may be a need to specify or
approve certain additional quality requirements or
narrower grading limits within one of those in
table 4 for sands, to suit special applications, for
example, the production of concrete having an
especially fine finish or suitable for very severe
conditions of exposure. Certain machine-formed
concrete or precast products may also require
aggregate gradings outside those given in tables 3,
4 and 5. In these cases appropriate grading should
be agreed between the purchaser and the supplier.
When narrower grading limits are required, sands
should be obtained from sources which
demonstrate from test data no more variability
than a grading width (see appendix A), Guidance is
given in appendix B on special factors to be
considered in the selection of aggregates for which
limits cannot be specified and determined by
testing the aggregate itself in accordance with an
accepted method of test. Guidance on chloride
content is given in appendix C.

In general it will not be necessary to test each
aggregate for all of the requirements specified in
this standard. Consideration of the nature of the
aggregate and its source will normally indicate
which characteristics will need periodic
examination, particularly in respect of those
properties for which different requirements are
given for specific uses. The suitability of an
aggregate for the required use can be assessed
initially by reference to data provided by the
supplier in accordance with appendix A.

Some variation in the measured quality of material
from any source can be expected due to sampling
and testing in addition to the variability of the
material itself, Data provided in accordance with
appendix A may not be strictly applicable to the
material in a single sample or consignment.

1 Scope

This British Standard specifies the quality and
grading requirements for aggregates obtained by
processing natural materials for use in concrete.
(For lightweight aggregates, see BS 3797.)

NOTE. The titles of the publications referred to in this standard

2 Definitions

For the purposes of this British Standard the
following definitions apply.

2.1 aggregate

A granular material obtained by processing natural
materials.

2.2 coarse aggregate

Aggregate mainly retained on a 5.0 mm BS 410 test
sieve and containing no more finer material than is
permitted for the various sizes in this specification.

NOTR. Coarse aggregate may be described as gravel (uncrushed,
crushed or partially crushed) as defined in 2.2.1, or as crushed
rock as defined in 2.2.2, or as blended coarse aggregate as
defined in 2.2.3.

2.2.1 gravel
(a) uncrushed gravel

Coarse aggregate resulting from the natural
disintegration of rock.

(b) crushed gravel
Coarse aggregate produced by crushing gravel.
(c) partially crushed gravel
Coarse aggregate produced from a mixture of
crushed and uncrushed gravel

2.2.2 crushed rock

Coarse aggregate produced by crushing rock.

2.2.3 blended coarse aggregate

Coarse aggregate produced by the controlled
blending of gravel and crushed rock.

2,3 sand

Aggregate mainly passing a 5.0 mm BS 410 test
sieve and containing no more coarser material than
is permitted for the various gradings in this
specification.

NOTE. Sand may be described as uncrushed or partially crushed
as defined in 2.3.1, as crushed gravel sand as defined in 2.3.2,

as crushed rock sand as defined in 2.3.3, or as blended sand as
defined in 2.3.4.

2.3.1 uncrushed or partially crushed sand
(a) uncrushed

Sand resulting from the natural disintegration of
rock.

(b) partially crushed

aT Hee Sa Sand produced from a mixture of uncrushed sand
and crushed sand resulting from the crushing of
associated particles during product processing.
3

2703

Copyright by the BSI, Fri Sep 21 10:15:02 2001, Uncontrolled Copy
```

## PDF page 6 — OCR

```text
BS 882 : 1992

2.3.2 crushed gravel sand
Sand produced by crushing gravel.

2.3.3 crushed rock sand
Sand produced by crushing rock.

2.3.4 blended sand

Sand produced by the controlled blending of two or
more of the types of sand defined in 2.3.1, 2.3.2
or 2.3.3.

2.3.5 fines

Any solid material passing a 75 wm BS 410 sieve.
2.4 all-in aggregate

Aggregate consisting of a mixture of coarse
aggregate and sand. Jt may be produced without
separating into coarse and fine fractions, or it may

be produced by combining coarse aggregate and
sand.

2.5 heavy duty concrete floor finishes

Concrete made with specially selected aggregate of
a hardness, surface texture and particle shape
suitable for use as a wearing finish, for floors.

2.6 pavement wearing surfaces

Concrete made with specially selected aggregate of
a hardness, surface texture and particle shape
suitable for use in concrete pavements and similar
surfaces.

3 Sampling and testing

Sampling and testing of aggregates shall be carried
out in accordance with the requirements of the
appropriate Parts of BS 812.

4 Quality requirements

4.1 General

Aggregate for concrete shall consist of any types of
coarse aggregate and/or any Lypes of sand or of
all-in aggregate, as defined in clause 2.

Aggregate supplied as a mixture of different sizes
or types shall be proportioned and mixed in such a
way as to ensure reasonable consistency.

NOTE. Layer loading of lorries with different sizes or types of
materials is unlikely to give the required consistency.

4.2 Flakiness index

When determined in accordance with BS 812 :
Section 105.1, the flakiness index of the combined
coarse aggregate shall not exceed 50 for uncrushed
gravel and 40 for crushed rock or crushed gravel.

NOTE 1. For special circumstances, e.g. for pavement wearing
surfaces, a lower flakiness index may be specified.

NOTE 2. Information on the general factors affecting durability
of concrete is given in BS 5328 : Part 1 and BS 8110.

4.3 Shell content

When determined in accordance with BS 812 :
Part 106, the shell content shall not exceed the
values given in table 1.

Table 1. Limits on shell content
Size

Limits on shell
content (%)
Fractions of 10 mm single size, | 20

or of graded or all-in aggregate
that are finer than 10 mm and
coarser than 5 mm

Fractions of single sizes or of 8
graded or all-in aggregate that
are coarser than 10 mm

Aggregates finer than 5 mm

No requirement

4.4 Mechanical properties

When determined in accordance with 6.4 and 7.4
of BS 812 : Part 111 : 1990, the oven-dry 10 %
fines value shall not be less than the appropriate
value in table 2. As an alternative to the 10 %
fines test, the aggregate impact value may be
carried out in accordance with BS 812 : Part 112.
The oven-dry aggregate impact value shall not
exceed the appropriate value given in table 2.

Table 2. Limiting values on mechanical
properties for different types of concrete

Type of concrete 10 % fines Alternatively,

value (min.) | aggregate impact
value (max.)

kN %

Heavy duty 150 25

concrete floor

finishes

Pavement wearing | 100 30

surfaces

Others 50 45

4.5 Acid soluble sulphate content

When requested, the producer shall provide the
acid soluble sulphate content of the aggregate
determined in accordance with BS 812 : Part 118.
NOTE. BS 5328 : Part L and BS $110 : Part 1 give guidance on
the acid soluble sulphate content of the concrete from all mix
constituents

5 Grading

5.1 Coarse aggregate

When determined in accordance with BS 812 :
Section 103.1 using test sieves of the sizes given in
table 3, complying with BS 410, full tolerance, the
grading of the coarse aggregate shall be within the
appropriate limits given in table 3

5.2 Sand

5.2.1 General

When determined in accordance with BS 812 :
Section 103.1, using test sieves of the sizes given in
table 4 complying with BS 410, full tolerance, the

POA

Copyright by the BSI, Fri Sep 21 10:15:02 2001, Uncontrolled Copy
```

## PDF page 7 — OCR

```text
BS 882 : 1992

Table 3. Coarse aggregate
| Steve size Percentage by mass passing BS sieves for nominal sizes
Graded aggregates Single-sized aggregate
40mm to | 20mmto | 14mmto | 40 mm 20 mm 14 mm 10 mm 5S mm!)
5 mm 5mm 5mm
mm
50.0 100 > - 100 - - - -
37.5 90 to 100 _ 85 to 100 | 100 _ = -
| 100 |
20.0 | 365 to 70 | 90 to 100 0 to 25 85 to 100 | 100 - -
100
14.0 [25 to 55 |40to 80 |90to | — Oto 70 | 85to 100 | 100
100
10.0 | 10 to 40 | 30 to 60 | 50 to 85 |0 to 5 0 to 25 0 to 50 85 to 100 | 100
5.0 lO0to5 Otol0 |0tolO |— Oto5 0 to 10 0 to 25 45 to 100
236 — = - = - - 0to5 0 to 30
Used mainly in precast conerete products.
grading of the sand shall comply with the overall 5.3 All-in aggregate

limits given in table 4. Additionally, not more than
one in ten consecutive samples shall have a grading
outside the limits for any one of the gradings C, M
or F, given in table 4.

5.2.2 Heavy duty concrete floor finishes

For heavy duty concrete floor finishes, the sand
shall comply with C or M given in table 4,

Table 4. Sand
Sieve size Percentage by mass passing BS sieve
Overall Additional limits for grading
limits
Cc M F
10.00 mm | 100 - - -
5,00 mm | 89 to - — -
100
2.36 mm | 60 to 60 to 65 to 80 to
100 100 100 100
1.18 mm | 30 to 30 to 90 | 45 to 70 to
100 100 100
600 wm 15 to 15 to 54 | 25 to 80 | 55 to
100 100
300 wm 5to 70 |5to40 |5to48 |5 to 70
150 pm 0 to 16) ) — - -

1) Increased to 20 % for crushed rock fines, except when they
are used for heavy duty floors.

NOTE. Individual sands may comply with the requirements of
more than one grading. Alternatively some sands may satisfy
the overall limits but may not fall within any one of the
additional limits C, M or F. In this case and where sands do
not comply with table 4 an agreed grading envelope may also
be used provided that the supplier can satisfy the purchaser
that such materials can produce concrete of the required

When determined in accordance with BS 812 :
Section 103.1 using test sieves of the sizes given in
table 5 complying with BS 410, full tolerance, the
grading of all-in aggregate for concrete shall be
within the appropriate limits given in table 5.

Table 5. All-in aggregate
Sieve size | Percentage by mass passing BS sieves for
nominal sizes
40mm =| 20mm 10 mm 5 mm)
50.0 mm | 100 - — -
37.5 mm. | 95 to 100 = =
100 |
20.0 mm | 45 to 80 | 95 to - -
100
14,0 mm | — - 100 -
10.0 mm | — - 95 to 100
100
5.00 mmj 25 to 50 | 35 to 55 | 30 to 65 | 70 to
100
2.36 mm — - 20 to 50 | 25 to
100
1.18 mm — - 15 to 40 | 15 to 45
600 pm | 8to 30 | 10 to 35 | 10 to 30 | 5 to 25
300 ym | — - 5to 15 | 3 to 20
150um |0to 82 |0to 8? | Oto 82) [Oto 15
‘) Used mainly in precast concrete products.
2) Increased to 10 % for crushed rock sand.

quality.

2705

Copyright by the BSI, Fri Sep 21 10:15:03 2001, Uncontrolled Copy
```

## PDF page 8 — OCR

```text
BS 882 : 1992

5.4 Fines

When determined in accordance with 7.2.1 of
BS 812 : Section 103.1 : 1985, the amount of
material passing the 75 um sieve shall not exceed
the quantities given in table 6.

Table 6. Fines

Aggregate type Percentage by mass
passing 75 um sieve
(max.)

Uncrushed, partially 2

crushed, or crushed gravel

coarse aggregate

Crushed rock aggregate 4

Uncrushed, partially 4

crushed or crushed gravel

sand

Crushed rock sand 16 (9 for use in heavy
duty floor finishes)

Gravel all-in aggregate 3

Crushed rock all-in 11

aggregate

NOTE. The nature of the fines can vary between different

aggregates. The limits given above are appropriate for most

aggregates found in the UK. Evidence of performance in use

or the result of trial mixes may be used to justify the adoption

of higher or lower limits.

6
E706

Copyright by the BSI, Fri Sep 21 10:15:03 2001, Uncontrolled Copy
```

## PDF page 9 — OCR

```text
BS 882 : 1992

Appendices

Appendix A. Information to be
provided by the supplier
When requested, the supplier shall provide any of
the following information for the purpose of initial
assessment of the suitability of an aggregate for a
particular use. Test result information shall be
determined in accordance with the relevant Parts
of BS 812.
(a) Source of supply:
(1) name and location of quarry or pit (grid
reference);
(2) county or region;
(3) for materials dredged from the seas,
estuaries or rivers, the address of the wharf at
which they were landed.
(b) Aggregate type.
(c) Typical properties:
(1) shape;
(2) surface texture;
(3) flakiness index;
(4) 10 % fines value;

(5) aggregate impact value;

Data provided from test results is to be not
more than five years old for

properties (1) to (5).

(6) particle density;

(7) water absorption values;

Data provided from test results is to be not
more than one year old for

properties (6) and (7).

(8) grading;

(9) fines;

(10) shell content;

(11) acid soluble sulphate content;

Data provided from test results is to be not
more than 3 months old for properties (8), (9),
(10) and (11). The grading of sand is to be
described and if the sand is substantially less
variable than either C, M or F of table 4, the
supplier may state the grading envelope within
which 90 % of test results may be expected to
fall.

(12) chloride ion content;

Data provided is to be from the most recent
series of weekly test results for property (12).
If, however, the supplier can show that the
typical chloride content of the processed
material is less than 0.01 % then annual
testing will be sufficient.

(13) drying shrinkage.

For aggregate sources in which the aggregate
shrinkage is consistently less than 0.05 % the
data from the test results are to be no more
than 5 years old provided the essential
character of the material does not change.

For aggregate sources in which the aggregate
shrinkage is consistently 0.05 % or greater, the
data from test results is to be no more than
1 vear old.
The supplier is to notify the purchaser of any
changes in production likely to affect the validity
of the information given.
NOTE. The time periods given above are not intended to be
used for purposes of assessing compliance with this standard.

Appendix B. Special considerations
Reference should be made to the appropriate
British Standard code of practice for advice on the
quality of aggregate to be specified for making
concrete according to its type and use. Particular
attention should be given to the following in
addition to complying with the appropriate
requirements of this standard.
(a) If there is reason to suspect the presence of
material that could accelerate or retard the
hydration of cement to an unacceptable degree
or cause undue air entrainment, the possible
effects should be determined by performance
tests on concrete made with the aggregate in
question, unless evidence of general performance
is available which is satisfactory to the purchaser.
Such tests should be carried out in accordance
with the requirements of the appropriate Parts of
BS 1881. The details of such concrete tests,
including mix proportions, type of cement, type
and grading of any reference aggregate, the
properties of concrete to be determined, the age
of test and criteria of acceptance should be
agreed between the purchaser and the supplier
before the tests are started.
(b) Where appearance is an essential feature of
the concrete, aggregates should be selected
having regard for their freedom from materials
such as iron pyrites or particles of coal that could
mar the surface. In such cases the only guide is a
knowledge of the source and of similar work that
has been carried out with the aggregate in
question.
(c) No simple tests for the durability and
resistance to frost or wear of concrete can be
applied; hence experience of the properties of
concrete made with the type of aggregate in
question and a knowledge of their source are the
only reliable means of assessment.

NOTE 1. Advice on alkali-aggregate reaction is given in

BS 5328 : Part 1, BS 8110: Part 1, Concrete Society
Technical Report No. 30 and BRE Digest 350.

NOTE 2. Advice on drying shrinkage is given in BS 5328 :
Part 1, BS 8110 : Part 1 and BRE Digest 357.

NOTE 3. Deterioration of building blocks and some other
concrete made using mine waste generally known as mundic
has occurred in Cornwall and Devon. This is apparently
caused by the instability of some pyritic and/or slaty rock
constituents. Further information is given in ‘Advice on
certain unsound rock aggregates in concrete in Cornwall and
Devon’, Department of the Environment, London, February
1991.

i707

Copyright by the BSI, Fri Sep 21 10:15:04 2001, Uncontrolled Copy
```
