Repository: sthashixi-netwanderer/civilqntify

# CivilQntify 🏗️📐

**CivilQntify** is a Python desktop and CLI application for preliminary engineering calculations designed for **Concrete Mix Design**, **Structural Material Quantification**, and **Construction Cost Estimation**. 

Built for civil engineers, concrete technology specialists, and quantity surveyors, CivilQntify automates mix proportioning according to international concrete design standards (ACI, IS, DOE/BRE), analyzes aggregate particle size distributions (PSD), estimates material bills for supported element geometries, and provides cost estimation from manually entered rates. Results require engineering review and trial-batch verification before construction use.

---

File: DOE-standard.md (part 1 of 4)
Building Research
Establishment

Design of normal
concrete mixes
Second edition

D C Teychenné, BSc(Eng), MIStructE
R E Franklin, BSc(Eng), MICE, MIHE
H C Erntroy, MSc, FICE, MIStructE
Revised in 1988 by
D C Teychenné, BSc(Eng), FIStructE
J C Nicholls, BSc(Eng), MPhil, ACGI, DIC, MICE, MIStructE
R E Franklin, BSc(Eng), MICE, MIHE
D W Hobbs, BSc, PhD, FInstP

Second edition amended by
B K Marsh, BSc, PhD, CEng, MICE, MICT
This second edition replaces the first, which was
revised in 1988. The design of concrete mixes for
most purposes, including roads, is covered in this
combined work by Building Research Establishment
Ltd, where it was prepared for publication, the
Transport Research Laboratory and the British Cement
Association.

Building Research
Establishment Ltd
Garston
Watford
WD2 7JR

Prices for all available
BRE publications can
be obtained from:
Construction Research
Communications Ltd
151 Rosebery Avenue
London, EC1R 4QX
Telephone
0171 505 6622
Facsimile
0171 505 6606
E-mail
crc@construct.emap.co.uk
BR 331
ISBN 1 86081 172 8

© Copyright BRE 1997
First published 1975
Revised 1988
Reprinted with corrections 1992
Second edition 1997
Published by
Construction Research
Communications Ltd by
permission of
Building Research
Establishment Ltd.
Applications to copy all
or any part of this
publication should be
made to:
Construction Research
Communications Ltd,
PO Box 202, Watford,
Herts, WD2 7QG

Reports on CD-ROM
Most BRE reports published since January 1995 are
now available on CD-ROM, issued quarterly as an
annual subscription.
Content:
● BRE reports published in the year to date
(accumulating throughout the year)
● A feature: usually a compilation of BRE
publications on one subject
● The latest publications catalogue
Features:
● Easy and intuitive to use
● Apple Mac and PC compatible
● Print
● Search
● Instant availability
The CD-ROM collection provides the opportunity to
build a comprehensive library of BRE material at a
fraction of the cost of printed copies.
Subscribers also enjoy the benefit of a 20%
discount on other BRE titles.
For more information contact CRC Customer
Services on 0171 505 6622.

iii

Contents

Foreword

v

1
Introduction
1.1 Principles of proposed method
1.2 Basic concepts

1
1
1

Part one: Background information
2
2.1
2.2
2.3

The workability of concrete
Measurement of workability
Water content
Type and strength class of cement

5
5
5
5

3
3.1
3.2
3.3
3.4
3.5
3.6

The compressive strength of concrete
Age at test and curing conditions
Type and strength class of cement
Cement strength variation
Aggregate type and grading
Relationship between compressive strength and free-water/cement ratio
Type of mixing

5
5
6
6
6
6
6

4
4.1
4.2
4.3
4.4

Variability of concrete strength during production
Factors contributing to the overall variation
The distribution of results
Characteristic strength
Margin for mix design

6
6
7
7
7

Part two: The mix design process
5
5.1
5.2
5.3
5.4
5.5

Flow chart of procedures
Selection of target water/cement ratio (Stage 1)
Selection of free-water content (Stage 2)
Determination of cement content (Stage 3)
Determination of total aggregate content (Stage 4)
Selection of fine and coarse aggregate contents (Stage 5)

9
9
13
13
13
13

6
6.1
6.2
6.3

Trial mixes
Production of trial mixes
Tests on trial mixes
Adjustments to mix proportions

17
17
17
17

iv

Contents
7
7.1
7.2
7.3
7.4

Examples of mix design
Example 1: unrestricted design
Example 2: mix restricted by maximum water/cement ratio
Example 3: mix restricted by minimum cement content
Example 4: mix restricted by maximum cement content

20
20
22
22
22

Part three: Modifications to mix design method
8
8.1
8.2
8.3
8.4
8.5
8.6

Design of air-entrained mixes
Effect of entrained air on strength
Effect of entrained air on workability
Density of air-entrained mixes
Modifications to the design process
Trial mixes of air-entrained concrete
Example of mix design

27
27
27
27
28
28
28

9
9.1
9.2
9.3
9.4
9.5

Design of Portland cement/pfa mixes
Introduction to pulverised-fuel ash (pfa)
Changes to the background information
Modifications to the mix design method
Example of mix design
Use of Portland pulverised-fuel ash cement

30
30
30
31
32
33

10 Design of Portland cement/ggbs mixes
10.1 Introduction to ground granulated blastfurnace slag (ggbs)
10.2 Information on Portland cement/ggbs concrete
10.3 Advice on methods of mix design for Portland cement/ggbs concrete

36
36
36
36

References

38

v
Foreword
The method of concrete mix design described
in this publication is the same as that used in
the first edition, which was published in 1975[1]
and revised in 1988[2]. In this second edition,
minor amendments have been made to allow
for changes in the terminology and properties
of the materials used and for changes in various
British Standard Specifications.
The basic procedure for this mix design
method is applicable to concrete for most
purposes including pavements. It is restricted
to designing concrete mixes to meet
workability, compressive strength and
durability requirements using Portland
cements complying with BS 12[3] or BS 4027[4]
and natural aggregates complying with
BS 882[5], or coarse air-cooled slag complying
with BS 1047[6]. It does not deal with special
materials or special concretes such as
lightweight aggregate concrete, or with
flowing or pumped concrete. Guidance is given
on the application of the method to mixes
incorporating pulverised-fuel ash (pfa) for
material complying with BS 3892:Part 1[7], or
using Portland pulverised-fuel ash cement
complying with BS 6588[8]. Guidance is also
given on the design of mixes incorporating

ground granulated blastfurnace slag (ggbs)
complying with BS 6699[9] or using Portlandblastfurnace cements complying with BS 146[10]
or BS 4246[11].
As in the first edition, the general principles
and basic concepts are given in the
Introduction. After this the publication is
divided into three parts. Part one gives the
background information which is required to
understand the mix design procedure.
Part two describes the mix design process
and contains all the basic information in the
form of tables and graphs for the application of
the method to most concretes designed for
compressive strength. A standardised form has
been developed for use with this method, and
some worked examples are given.
Part three deals with modifications to the
mix design method to deal with air-entrained
concrete, and for the design of mixes
incorporating pfa or ggbs.
This method is based on data obtained at the
Building Research Establishment, the Transport
Research Laboratory (formerly the Transport
and Road Research Laboratory), and by the
British Cement Association (formerly the
Cement and Concrete Association).

1

1 Introduction

1.1 Principles of proposed method
Basically, the problem of designing a concrete mix
consists of selecting the correct proportions of cement,
fine and coarse aggregate and water to produce concrete
having the specified properties. Sometimes additional
ingredients such as ground granulated blastfurnace slag
(ggbs), pulverised-fuel ash (pfa), or admixtures, are used
as shown in Part three. There are many properties of
concrete that can be specified, eg workability, strength,
density, thermal characteristics, elastic modulus and
durability requirements. The properties most usually
specified are:
● The workability of the fresh concrete
● The compressive strength at a specified age
● The durability, by means of specifying the minimum
cement content and/or the maximum free-water/
cement ratio and, in some cases, requiring the use of
selected types of materials

1.2 Basic concepts
1.2.1 Strength margin

Because of the variability of concrete strengths[12] the mix
must be designed to have a considerably higher mean
strength than the strength specified. The method of
specifying concrete by its minimum strength has been
replaced in British Standards and Codes of Practice such
as BS 5328[13] and BS 8110[14] by a ‘characteristic strength’.
The difference between the specified characteristic
strength and the target mean strength is called the
‘margin’ and is explained more fully in Section 4.
This margin is based on knowledge of the variability of
the concrete strength obtained from previous production
data expressed as a standard deviation, or alternatively a
substantial margin is applied until an adequate number of
site results is obtained.
1.2.2 Measurement of workability

The mix design process must take account of those
factors that have a major effect on the characteristics of
the concrete, but can, at least at the first stage, ignore
those which only have a minor effect on the concrete.
There is little point in devising a complex method of mix
design which takes into account factors which are
difficult to measure or which are unlikely to remain
constant during the progress of the job. The effects of
various factors on the properties of concrete are
described in Sections 2 and 3.
The principle behind the method described in this
publication is that from the restricted data usually
available at the mix design stage, mix proportions are
derived in an attempt to produce a concrete having the
required workability and strength. Typical data are given
in Part two but where there is more appropriate
information available related to local materials, this can
be used instead. A trial mix is then made, but because of
the assumptions made at this stage in the design it is
probable that this trial mix will not completely comply
with the requirements. If necessary it is possible, from the
trial mix results and information given in this publication,
to adjust the mix proportions and to use these for actual
production or to prepare a revised trial mix.

In this publication two alternative test methods are used,
the slump test[15] which is more appropriate for the higher
workability mixes, and the Vebe time test[16] which is
particularly appropriate for those mixes which are to be
compacted by vibration. The compacting factor[17] is not
used in this method since it is not possible to establish
consistent relationships between it and the slump or Vebe
time tests. If required, it can be used as a control test.
1.2.3 Free-water

The total water in a concrete mix consists of the water
absorbed by the aggregate to bring it to a saturated
surface-dry condition, and the free-water available for the
hydration of the cement and for the workability of the
fresh concrete. In practice aggregates are often wet and
they contain both absorbed water and free surface water
so that the water added at the mixer is less than the freewater required. The workability of concrete depends to a
large extent on its free-water content; if the same total
water content were used with dry aggregates having
different absorptions, then the concrete would have
different workabilities. Similarly the strength of concrete
is better related to the free-water/cement ratio since on
this basis the strength of the concrete does not depend on

2

1 Introduction

the absorption characteristics of the aggregates.
The water/cement ratios referred to in this publication
are the ratios by mass of free-water to cement in the mix
and these, as well as the free-water contents, are based on
the aggregates being in a saturated surface-dry condition.

from the previous edition of this publication which used
the grading zones given in the 1973 edition of BS 882.
Fine aggregates should comply with the C, M, or F
grading requirements of BS 882:1992[5], but these limits
overlap and are too wide for mix design purposes. The
method for deriving a suitable fines content takes into
account the many relevant factors, ie the type and
maximum size of coarse aggregate, the grading of the fine
aggregate, characterised by the percentage passing the
600 µm test sieve, and the cement content and
workability of the concrete.

1.2.4 Types of aggregate

Early mix design methods used in the UK[18,19] classified
the shape of aggregate as rounded, irregular or angular.
There is insufficient difference between the behaviour of
rounded and irregular aggregates in concrete to justify
the use of separate classifications for these two shapes of
aggregate, both of which are usually uncrushed, smoothtextured aggregates. There are however significant
differences between these aggregates and angular
aggregates which are usually rough in texture and
invariably produced by a crushing process.
Two of the characteristics of aggregate particles that
affect the properties of concrete are particle shape and
surface texture. Particle shape affects the workability of
the concrete, and the surface texture mainly affects the
bond between the matrix and the aggregate particles and
thus the strength of the concrete. Generally, crushed
aggregates consist of rather angular particles having a
rough surface texture resulting in a concrete of lower
workability but higher strength compared with a similar
mix made with uncrushed aggregates. There are naturally
some exceptions to these generalisations, for example
crushed flint has an extremely smooth surface texture
whereas uncrushed rounded gritstone has a rough surface
texture. However, in line with the principles of this
publication of taking only major factors into account to
design the initial trial mix, only two types of aggregate are
considered, ie crushed and uncrushed.
The type of aggregate becomes of greater importance
for concrete having a high specified strength. If the
specified strength at 28 days is 50 N/mm2 or more it may
become necessary to use a crushed aggregate rather than
an uncrushed gravel. The higher the specified strength
the more critical is the selection of the source of the
aggregate.
1.2.5 Aggregate grading

This publication deals with concrete made with
aggregates having three nominal maximum sizes, ie
40 mm, 20 mm and 10 mm.
Early methods of mix design[18,19] used in the UK
specified grading curves for the combined fine and coarse
aggregates. These required the use of fine aggregates
having a rather restricted range of gradings compared
with the limits specified in BS 882. In many parts of the
country fine aggregates having such restricted gradings
are not available, although the gradings of the available
fine aggregates are still suitable for making good quality
concrete. Combined aggregate grading curves are not
used in this method of mix design which refers instead to
the percentage of fine aggregate passing the 600 µm test
sieve. The higher the percentage passing the 600 µm test
sieve, the finer the fine aggregate. This is a development

1.2.6 Mix parameters

It was previously the general custom in the United
Kingdom to specify concrete by a system of proportions
or ratios, eg 1:2:4 (being the proportions of cement:fine
aggregate:coarse aggregate) either by mass or by volume,
or as cement/aggregate ratio, water/cement ratio and
fine aggregate/coarse aggregate ratio, usually by mass.
Such systems have certain merits in terms of simplicity
of expression. However, they are not so convenient when
discussing the effect of mix parameters on the
characteristics of the concrete, nor do they adequately
describe the quantity of cement required to cast a given
volume of concrete.
The most fundamental way to specify mix parameters
is in terms of the absolute volumes of the different
materials required in a concrete mix. A more practical
method, based on similar principles, which has been
adopted in this publication is to refer to the mass of
materials in a unit volume of fully compacted concrete.
This method of referring to concrete mix proportions has
been in use for a long period in Europe and in the United
States of America, and is becoming the general practice in
the United Kingdom.
In order to use this approach, knowledge is required of
the expected density of the fresh concrete. This depends
primarily on the relative density* of the aggregate and the
water content of the mix. The effect of changes in the
cement content produces at the most about a 2% change
in the expected density and thus, for the purpose of this
publication, is ignored. The small quantity of air normally
entrapped in compacted concrete is also ignored. Data
are given from which an estimate of the wet density of the
fresh concrete can be made.
The method of mix design given in this publication
results in the mix being specified in terms of the mass in
kilograms of the different materials required to produce
one cubic metre of finished concrete.
1.2.7 Durability

A durable concrete is one which gives a satisfactory
performance during an adequate life in a given
environment; this includes providing protection of the
steel against corrosion in reinforced concrete and
prestressed concrete. There are some durability problems
*The internationally known term ‘relative density’ used in this publication is synonymous with
‘specific gravity’ and is the ratio of the mass of a given volume of substance to the mass of an
equal volume of water.

1 Introduction
associated with the constituent materials, and others due
to the effect of hostile environments.
A major factor in providing durable concrete is the
production of a dense, impermeable concrete, having an
adequate cement content and low free-water/cement
ratio, which is fully compacted and properly cured. To be
durable in hostile environments, Codes and Standards
may specify the use of particular materials, or limits on
the cement content or free-water/cement ratio.
Provision is made in the mix design method for these to
override the values obtained from strength and
workability requirements.
The problems of providing protection against
corrosion of steel in concrete are discussed in BRE Digest
263[20]. To ensure adequate protection, BS 8110 requires
higher strength grades of concrete as the severity of the
exposure increases; it also specifies minimum cement
contents and maximum free-water/cement ratios,
depending on the degree of exposure. Corrosion
problems are aggravated by the presence of chlorides in
either aggregates or admixtures. Limits are specified in
BS 882 and BS 8110 and materials complying with these
requirements should be used.
Concrete in the ground may be subject to attack by
sulfates as described in BRE Digest 363[21]. To minimise
the effect of such attack requires the use of sulfateresisting Portland cement or other materials, and the mix
proportions should comply with the requirements given

3

in BRE Digest 363 or in BS 5328[13].
Concrete that is exposed to freezing when wet and to
the action of de-icing salts is liable to spall and
deteriorate. The resistance of concrete to such
deterioration is greatly improved if it contains entrained
air as required in BS 5328. The method of mix design
described in Part two requires modifications for airentrainment which are given in Part three, Section 8.
Concrete that retains a high moisture content and that
is made with certain aggregates may react with the alkalis
from the cement to cause cracking and expansion, owing
to the alkali–silica reaction as described in BRE Digest
330[22]. Measures to avoid such disruption are described
in BRE Digest 330 and in an independent Working Party
Report published by the Concrete Society[23]. These may
require the use of a low-alkali Portland cement available
under BS 4027 or the use of other materials.
Many of the measures described previously to give
assurance of durability in adverse environmental
conditions involve the specification of minimum cement
contents or maximum free-water/cement ratios. Owing
to the difficulties of testing for compliance with such
requirements during concrete construction, an alternative
approach is to specify a high strength requirement for
durability[24]. However, the more fundamental
requirements can be checked if required by using rapid
analysis techniques, such as that provided by the RAM
equipment available from Wexham Developments.

5

Part one:

Background information

2 The workability of concrete
2.1 Measurement of workability

The word workability has been used to embrace many
factors associated with the ease of placing concrete, such
as its cohesiveness, mobility, compactibility and
finishability. No satisfactory single test method has yet
been devised to measure these combined characteristics.
A workable concrete would be defined as a concrete
suitable for placing and compacting under the site
conditions using the plant available; thus in road
construction a low-slump concrete is more suitable than
one with a high slump.
It is not considered practical for this publication to
define the workability required for various types of
construction or placing conditions since this is affected by
many factors. As explained in 1.2.2, this publication uses
the slump and Vebe time tests as the means by which the
workability of the concrete is specified as one of four
ranges given in Table 3.

instead of the values given in Table 3.
The grading of the coarse aggregate, provided that it
complies with the requirements of BS 882, has little effect
on the water requirement of a concrete mix
The grading of the fine aggregate has a considerable
effect on the water requirement of the concrete.
Changing the grading of a sand from a coarse one, (ie say
20% by mass passing the 600 µm test sieve) to a fine one
(ie say 90% by mass passing the 600 µm test sieve), can
result in an increase in the water content of 25 kg/m3 in
order to maintain the required workability of the
concrete. Such a change in water content would
considerably reduce the compressive strength of the
concrete. However, the workability can be maintained at
the same water content when using finer sand by
reducing the fines content. Figure 6 shows how the fines
content of the mix should be reduced as the sand
becomes finer, ie as the percentage passing the 600 µm
test sieve increases.
2.3 Type and strength class of cement

2.2 Water content

The water content expressed as mass per unit volume of
concrete is the major factor influencing the workability of
concrete. For a given type and maximum size of
aggregate, the higher the water content the higher the
slump and the lower the Vebe time.
The free-water content required to produce concrete
of a specified slump or Vebe time depends upon the
characteristics of the aggregate. Research work using 24
crushed rock aggregates[25] showed a range of water
requirements from 170 kg/m3 to 230 kg/m3. A similar
range was found during a nationwide survey[24] of mix
design data from ready-mixed concrete producers.
However, as a general rule it can be assumed that
uncrushed aggregates require a lower water content than
crushed aggregates to make concrete of equal
workability, and that the smaller the maximum size of the
aggregate the higher the water content needed. Table 3
gives typical values of the free-water content for use in
the mix design at four different levels of slump or Vebe
time, with different types and maximum sizes of
aggregate. If there is more appropriate information
available related to the local materials, this can be used

Different types and strength classes of cement have
different water requirements to produce pastes of
standard consistence. However, for the cements covered
by this publication, such differences will generally have
little effect on the workability of the concrete and
therefore this factor is ignored in this mix design method
(but see Part three for modifications for mixes containing
pfa or ggbs).

3 The compressive strength of concrete*
3.1 Age at test and curing conditions

The strength developed by a concrete made with given
materials and given proportions increases for many
months under favourable conditions, but in the majority
of specifications the strength is specified at an age of
28 days. The strength development of concrete made with
all types of Portland cement depends on the temperature
and humidity conditions during curing. Higher
temperatures increase the speed of the chemical reaction
*Throughout this publication concrete strength is expressed in the units N/mm2.
1 N/mm2 = 1 MN/m2 = 1 MPa. (N = newton; Pa = pascal.)

6

Part one: Background information

and thus the rate of strength development, and in order to
achieve higher strengths at later ages loss of water from
the concrete must be prevented. For test purposes the
concrete test specimens are stored in water at a constant
temperature as specified in BS 1881: Part 111[26].

3.5 Relationship between compressive strength and
free-water/cement ratio

3.2 Type and strength class of cement

Different types and strength classes of cement produce
concretes having different rates of strength development.
In class 52.5 Portland cements the chemical reaction
initially proceeds at a faster rate than in class 42.5
Portland cements; the effect of this on typical concretes
having a free-water/cement ratio of 0.5 is shown in
Table 2. If there is more appropriate information available
related to local materials, this can be used instead of the
values given in Table 2. A class 42.5 sulfate-resisting
Portland cement is assumed to have the same rate of
strength development as a class 42.5 Portland cement.
3.3 Cement strength variation

Apart from the difference in the strength of concrete with
different types and strength classes of cement described
in 3.2, there is inevitably some variability in the strength
of concrete due to the variability of any particular type or
strength class of cement. This is due to the variability of
cement supplied from different works and to normal
variations in production from any one works over a period
of time. Typically, the standard deviation of the strength
of standard concrete cubes at 28 days made with Portland
cement class 42.5 from different works is about 5 N/mm2,
while the standard deviation due to the variability of the
cement from a single works is about 3 N/mm2.
3.4 Aggregate type and grading

The type and source of the aggregate has a considerable
influence on the compressive strength of concrete. As a
general rule, an uncrushed coarse aggregate (generally
smooth and rounded) makes a concrete with a lower
strength than one with crushed coarse aggregate. Other
factors such as the type of fine aggregate, the maximum
size of aggregate, the overall grading, and particle shape
and surface texture, have little direct effect on the
compressive strength and are ignored for the purposes of
this publication.
The combined effect of the aggregate characteristics
does have an indirect effect on compressive strength
through its influence on the water requirement to produce
a workable concrete, as discussed in 2.2. In work on crushed
rock aggregates[25] the 28-day compressive strength
varied between 29 N/mm2 and 53 N/mm2 depending on
which of 24 different aggregates was used. In order to
produce very high-strength concrete, ie concrete with a
specified strength of 50 N/mm2 or more, it is generally
necessary to obtain aggregates from selected sources.
Typical strength values when uncrushed or crushed
coarse aggregates are used are given in Table 2. If there is
more appropriate information available related to local
materials this can be used instead of the values given in
Table 2.

One of the basic concepts of this publication is the
representation in Figure 4 of the relationship between the
compressive strength of concrete and the free-water/
cement ratio as defined in 1.2.3. It should be noted that
the curves shown in Figure 4 do not indicate any age of
test. It has been explained (in 3.2 and 3.3) that the
strength development varies for different types and
strength classes of cement and that there is variation in
the quality of cement, and also (in 3.4) that the type of
aggregate can affect the strength of the concrete. The
curves illustrate the form of the relationships between the
compressive strength and the free-water/cement ratio
and are obtained from a large number of different
concrete mixes using different modern Portland cements
and different types of aggregate, but for any particular
sources of cement and aggregates a slightly different form
of relationship may be obtained.
Table 2 gives typical data for a concrete having a freewater/cement ratio of 0.5 to give a datum point on
Figure 4 appropriate to the age of test and materials to be
used. The strength development shown in Table 2 applies
to a concrete with a cement content of about 300 kg/m3
cured in water at 20°C. Such a mix made with Portland
cement class 42.5 has a 7-day strength about 70% of that
attained at 28 days. However, richer mixes initially gain
strength more rapidly so that 7-day strength may well
exceed 75% of the 28-day strength. Conversely, for lean
concretes this ratio is nearer 65%.
3.6 Type of mixing

The compressive strength of the concrete is not directly
affected by the type of mixer used. Certain types of mixer
require a higher degree of workability for efficient
operation and this may have an indirect effect on the
proportions of the concrete required for a particular value
of free-water/cement ratio. However, hand-mixing is
likely to produce a lower strength concrete than
machine-mixed concrete of similar proportions.

4 Variability of concrete strength during
production
4.1 Factors contributing to the overall variation

The main factors influencing the workability and strength
of concrete that are taken into account when designing
the mix are discussed in Sections 2 and 3. If these factors
change during the progress of the job, the properties of
the concrete must also change.
The overall variation in the measured strength of
concrete that is obtained during a job can be considered
to be made up of three component sources which are:
● Variation in the quality of the materials used
● Variation in the mix proportions due to the batching
process
● Variation due to sampling and testing

4 Variability of concrete strength during production 7
During production there are inevitable variations in the
characteristics of the materials used. For example the
quality of different deliveries of cement may vary, or the
grading and particle shape of aggregates may vary,
requiring changes of the water/cement ratio in order to
maintain the specified workability. It is known that
considerable variations occur in the proportions from
batch to batch irrespective of whether the batching is by
volume or by weight; these can be attributed partly to the
plant and partly to its operation. Finally, some of the
variation in the measured concrete strength arises from
the processes of sampling, making, curing and testing the
test specimens even though these are carried out in
accordance with BS 1881. There are few data on how
these three groups contribute individually to the overall
variation of concrete strength but there is considerable
information on the magnitude of the overall variation[27].
4.2 The distribution of results

It is now generally accepted that the variation in concrete
strengths follows the normal distribution such as that
shown in Figure l. The area beneath the curve represents
the total number of test results, and the proportion of
results less than some specified value is represented by
the area beneath the curve to the left-hand side of a
vertical line drawn through the specified value.
This normal distribution curve is symmetrical about its
mean, has a precise mathematical equation and is
completely specified by two parameters, its mean m and
its standard deviation s. The standard deviation is a
measure of the variability calculated from the
equation:
s =  ∑(x – m)2
√ n–1
where x = an individual result
n = the number of results
m = the mean of the n results
It is now generally accepted that at a given level of
control the standard deviation increases as the specified

characteristic strength increases up to a particular level,
and is independent of the specified strength above this
level. This type of relationship is shown in Figure 3, the
standard deviation being independent of the specified
characteristic strength above 20 N/mm2.
4.3 Characteristic strength

It has been shown that concrete cube strengths follow the
normal distribution. There is therefore always the
probability, however remote, that a result will be
obtained less than the specified strength. It has therefore
become the increasing practice to specify the quality of
concrete not as a minimum strength but as a
‘characteristic strength’ below which a specified
proportion of the test results, often called ‘defectives’,
may be expected to fall. The characteristic strength may
be defined to have any proportion of defectives, BS 5328
and BS 8110 adopt the 5% defective level in line with the
CEB/FIP international recommendations for the design
and construction of concrete structures[28].
BS 5328 specifies a system for testing for compliance
with a specified characteristic strength. The compliance
values have been derived by making certain assumptions
to give reasonable levels of risk to both producer and
purchaser that concrete of the specified quality is
accepted by the testing scheme. However, as described in
4.4, it may be prudent to base the initial mix design on a
proportion of defectives less than 5%.
4.4 Margin for mix design

As a result of the variability of concrete in production it is
necessary to design the mix to have a mean strength
greater than the specified characteristic strength by an
amount termed the margin. Thus:
fm = fc + ks
where fm = the target mean strength
fc = the specified characteristic strength
ks = the margin, which is the product of:
s = the standard deviation, and
k = a constant
The constant k is derived from the mathematics of the
normal distribution and increases as the proportion of
defectives is decreased, thus:
k for 10% defectives = 1.28
k for 5% defectives = 1.64
k for 2.5% defectives = 1.96
k for 1% defectives = 2.33
For the 5% defective level specified in BS 5328, k = 1.64
and thus fm = fc + 1.64s. Figure 1 relates to a concrete
having a specified characteristic strength of 30 N/mm2
and a standard deviation of 6.1 N/mm2. Hence:

Figure 1 Normal distribution of concrete strengths

Target mean strength fm = 30 + (1.64 × 6.1)
= 30 + 10
= 40 N/mm2

8

Part one: Background information

Since the compliance rules given in BS 5328 operate on a
small number of tests, producers may find that a margin
based on the 5% defectives with k of 1.64 leads to an
unacceptable rate of failing the compliance rules. To
avoid this, it may be preferable at the mix design stage to
use a greater margin by adopting a higher value for k.
The standard deviation used to calculate the margin
should be based either on results obtained using the same
plant, materials and supervision, as for example in readymixed concrete plants or precast concrete works, or, in
the absence of such information, on a value taken from
Figure 3 which should be used until adequate production
data are available. It is very seldom that standard
deviations less than 2.5 N/mm2 or more than 8.5 N/mm2
are obtained from concrete produced in the United
Kingdom[12], and on about 60% of sites the standard
deviation can be expected to be between 4.0 and
6.0 N/mm2.
The standard deviation calculated from n results is only
an estimate of the standard deviation of the total
population. It is therefore subject to normal probability
errors which are reduced as n becomes larger . If several
groups of n results are taken where n is 20, the values of
the standard deviation calculated from these may vary by
about ±30% without being significantly different
statistically. It is thus desirable that for mix design
purposes the standard deviation should be calculated
from at least 20 results. If fewer results are available a

standard deviation of 8 N/mm2 should be used for
concrete with a characteristic strength of 20 N/mm2 or
more as shown by line A in Figure 3.
When the standard deviation is calculated from a large
number of results it is a much better estimate of the true
standard deviation and will generally include some longterm variables that might not be present with a small
number of results. However, the value used for mix
design should not be less than that shown by line B in
Figure 3 (4 N/mm2 for concrete with a characteristic
strength of 20 N/mm2 or more).
Various Specifications and Codes of Practice may
impose different limits for the standard deviation of the
margin, and if relevant the mix should be designed to
comply with these requirements.

9

Part two:

The mix design process

5 Flow chart of procedures
The manner in which this method links the various
factors involved in the process of designing a mix is
shown as a flow chart in Figure 2. Also a suitable mix
design form for recording the values derived is shown in
Table 1*. It will be seen from the flow chart that initial
information is divided into two categories:
● specified variables, the values of which are usually
nominated in specifications, and
● additional information, which is normally available to
the producer of the concrete.
This initial information is used in conjunction with
reference data, which appear in the form of figures or
tables in this publication, to evaluate a number of ‘derived
values’ which are also subdivided into two categories:
● the mix parameters, several of which form an
intermediate step to the derivation of the second
category, and
● the final unit proportions, which are defined in terms of
mass of materials required to produce one cubic metre
of compacted concrete, expressed to the nearest 5 kg.
In order to clarify the sequence of operation, and for ease
of reference, the flow process is divided into five stages.
Each of these stages deals with a particular aspect of the
design and ends with an important parameter or final unit
proportions.
Stage 1 deals with strength leading to the free-water/
cement ratio
Stage 2 deals with workability leading to the free-water
content
Stage 3 combines the results of Stages 1 and 2 to give the
cement content
Stage 4 deals with the determination of the total
aggregate content
Stage 5 deals with the selection of the fine and coarse
aggregate contents
The mix design form shown in Table 1 is sub-divided into
the same five stages and the separate item numbers
*The form is also printed at the end of this publication for ease of removal and subsequent use.

correspond with the relevant boxes of the flow chart in
Figure 2.
5.1 Selection of target water/cement ratio (Stage 1)

If previous information concerning the variability of
strength tests comprises fewer than 20 results, the
standard deviation to be adopted should be that obtained
from line A in Figure 3. If previous information is
available consisting of 20 or more results, the standard
deviation of such results may be used provided that this
value is not less than the appropriate value obtained from
line B. The margin can then be derived from calculation
C1:
M = k×s

…C1

where M = the margin (Item 1.3)
k = a value appropriate to the ‘percentage
defectives’ permitted below the
characteristic strength (see 4.4)
s = the standard deviation.
Instead of working from the standard deviation and
obtaining the margin through calculation C1, the margin
itself may be specified direct. Hence Item 1.3 may be a
derived value or an optional specified value as indicated
in Figure 2.
Calculation C2 determines the target mean strength
(expressed to two significant figures):
fm = fc + M

…C2

where fm = the target mean strength
fc = the specified characteristic strength
M = the margin
Next, a value is obtained from Table 2 for the strength of a
mix made with a free-water/cement ratio of 0.5
according to the specified age, the strength class of the
cement and the aggregate to be used. This strength value
is then plotted on Figure 4 and a curve is drawn from this
point and parallel to the printed curves until it intercepts
a horizontal line passing through the ordinate
