Repository: sthashixi-netwanderer/civilqntify

# CivilQntify 🏗️📐

**CivilQntify** is a Python desktop and CLI application for preliminary engineering calculations designed for **Concrete Mix Design**, **Structural Material Quantification**, and **Construction Cost Estimation**. 

Built for civil engineers, concrete technology specialists, and quantity surveyors, CivilQntify automates mix proportioning according to international concrete design standards (ACI, IS, DOE/BRE), analyzes aggregate particle size distributions (PSD), estimates material bills for supported element geometries, and provides cost estimation from manually entered rates. Results require engineering review and trial-batch verification before construction use.

---

File: IS-10262-2019-Rearranged.md
# IS 10262:2019 — Concrete Mix Proportioning — Guidelines (Rearranged)

## SECTION 2: ORDINARY AND STANDARD GRADES OF CONCRETE

### 10-STEP MIX DESIGN PROCEDURE

---

## STEP 1: COLLECT INITIAL DATA
**Clause 4.1 — Data for Mix Proportioning**

The following data are required for mix proportioning of a particular grade of concrete:

a) Grade designation;
b) Type of cement, and grade of cement (if applicable);
c) Maximum nominal size of aggregate;
d) Minimum cement/cementitious materials content and maximum water-cement/cementitious materials ratio to be adopted; or Exposure conditions as per Table 3 and Table 5 of IS 456;
e) Workability required at the time of placement;
f) Transportation time;
g) Method of placing;
h) Degree of site control (good/fair) or value of established standard deviation, if any;
j) Type of coarse aggregate (angular/sub angular/gravel with some crushed particles/rounded gravel/manufactured coarse aggregate);
k) Type of fine aggregate (natural sand/crushed stone or gravel sand/manufactured sand/mixed sand);
m) Maximum cement content;
n) Whether a chemical admixture shall or shall not be used and the type of chemical admixture and the extent of use;
p) Whether a mineral admixture shall or shall not be used and the type of mineral admixture and the extent of use; and
q) Any other specific requirement like early age strength requirements.

**NOTE** — Suitable reduction in water cement or water cementitious material ratio shall be done after the mix has been finalized based on trial mixes, to achieve the specific requirement of high early strength, if any. The reduced ratio shall be fixed based on trials for the required early strength. These trials shall be carried out after recalculating all the mix proportions.

---

## STEP 2: CALCULATE THE TARGET MEAN COMPRESSIVE STRENGTH
**Clause 4.2 — Target Strength for Mix Proportioning**

In order that not more than the specified proportion of test results are likely to fall below the characteristic strength, the concrete mix has to be proportioned for higher target mean compressive strength f'ck.

The margin over characteristic strength is given by the following relation:

```
f'ck = fck + 1.65 × S    or
f'ck = fck + X
```

**whichever is higher.**

where:
- f'ck = target mean compressive strength at 28 days, in N/mm²;
- fck = characteristic compressive strength at 28 days, in N/mm²;
- S = standard deviation, in N/mm² (see 4.2.1); and
- X = factor based on the grade of concrete, as per Table 1.

### Table 1: Value of X
| Grade of Concrete | Value of X |
|-------------------|------------|
| M10, M15 | 5.0 |
| M20, M25 | 5.5 |
| M30 to M60 | 6.5 |
| M65 and above | 8.0 |

### 4.2.1 Standard Deviation

The standard deviation for each grade of concrete shall be calculated separately.

#### 4.2.1.1 Standard deviation based on test strength of samples

a) Number of test results of samples — The total number of test strength of samples required to constitute an acceptable record for calculation of standard deviation shall be not less than 30.

b) In case of significant changes in concrete — When significant changes are made in the production of concrete batches (for example changes in the source of materials, mix proportioning, equipment or technical control), the standard deviation value shall be separately calculated for such batches of concrete.

c) Standard deviation to be brought up-to-date — The calculation of the standard deviation shall be brought up-to-date periodically and after every change of mix proportioning. The standard deviation shall be checked every month subject to minimum 30 test results to ensure that it is less than the value considered in mix design. If higher, necessary modification shall be done in the mix.

#### 4.2.1.2 Calculation of standard deviation

Calculate the standard deviation, S, of the strength test results as follows.

**For a single group of consecutive test results:**

```
S = √[Σ(Xi - X̄)² / (n-1)]
```

where:
- S = standard deviation of the group;
- n = number of test results considered;
- X̄ = average of n test results considered; and
- Xi = individual test result.

**For two groups (mixes) of consecutive test results of same grade:**

```
S = √[((n₁-1)s₁² + (n₂-1)s₂²) / (n₁+n₂-2)]
```

where:
- S = standard deviation for the two groups combined;
- s₁, s₂ = standard deviation for group 1 and 2, respectively; and
- n₁, n₂ = number of test results in group 1 and 2, respectively, where both n₁ and n₂ shall not be less than 10, and n₁ + n₂ shall not be less than 30.

#### 4.2.1.3 Assumed Standard deviation

Where sufficient test results for a particular grade of concrete are not available, the value of standard deviation given in Table 2 may be assumed for the proportioning of mix in the first instance. As soon as the results of samples are available, actual calculated standard deviation shall be used and the mix may be proportioned suitably. However, when adequate past records for a similar grade exist and it is justified to adopt a value of standard deviation different from that shown in Table 2, it shall be permissible to use that value.

### Table 2: Assumed Standard Deviation
| Grade of Concrete | Assumed Standard Deviation N/mm² |
|-------------------|----------------------------------|
| M10, M15 | 3.5 |
| M20, M25 | 4.0 |
| M30 to M60 | 5.0 |
| M65 to M80 | 6.0 |

---

## STEP 3: SELECT THE WATER-CEMENT (OR WATER-CEMENTITIOUS) RATIO
**Clause 5.1 — Selection of Water-Cement Ratio**

Different cements, supplementary cementitious materials and aggregates of different maximum size, grading, surface texture, shape and other characteristics may produce concrete of different compressive strength for the same free water-cement ratio. Therefore, the relationship between strength and free water-cement ratio should preferably be established for the materials actually to be used. In the absence of such data, the preliminary free water-cement ratio (by mass) (w/c) corresponding to the compressive strength at 28 days may be selected from the relationship shown in Fig.1, for the expected 28 days strength of cement. The final w/c is arrived at, based on the results of all the trials and any change in strength of cement shall get adjusted in the trials. In case, the actual strength of cement is known, the curve corresponding to the actual strength of cement may be used.

### 5.1.1 Durability Check

The water-cement ratio selected according to 5.1 shall be checked against the limiting water-cement ratio for the requirements of durability and the lower of the two values adopted.

**NOTE** — In case of water cement ratios on the upper limits of durability clause, it is required that the water content contributed by the admixtures, also be considered in the calculations and the final water cement ratio shall be fixed accordingly.

### 5.1.2 Water-Cementitious Materials Ratio (w/cm)

Where supplementary cementitious materials are used, that is, mineral admixtures, the water cementitious materials ratio (w/cm) shall be calculated, in accordance with Table 5 of IS 456 and this w/cm shall be in accordance with Table 3 and Table 5 of IS 456 or as specified.

---

## STEP 4: DETERMINE THE INITIAL MIXING WATER CONTENT
**Clause 5.3 — Selection of Water Content and Admixture Content**

The water content of concrete is influenced by a number of factors, such as aggregate size, aggregate shape, aggregate texture, workability, water-cement ratio, cement and other supplementary cementitious materials type and content, chemical admixture and environmental conditions. An increase in aggregates size, a reduction in water-cement ratio and slump, and use of rounded aggregate and water reducing admixture will reduce the water demand. On the other hand increased temperature, cement content, slump, water-cement ratio, aggregate angularity and a decrease in the proportion of the coarse aggregate to fine aggregate will increase water demand.

The quantity of mixing water per unit volume of concrete may be determined from Table 4. The water content in Table 4 is for angular coarse aggregate and for 50 mm slump. The water estimate in Table 4 can be reduced by approximately:
- 10 kg for sub-angular aggregates
- 15 kg for gravel with some crushed particles
- 20 kg for rounded gravel

to produce same workability.

For the desired workability (other than 50 mm slump), the required water content may be increased or decreased by about 3 percent for each increase or decrease of 25 mm slump or may be established by trial. This illustrates the need for trial batch testing of the given materials as each aggregate source is different and can influence concrete properties.

### Admixture Water Reduction

The water so calculated can be reduced by use of chemical admixture conforming to IS 9103. Water reducing admixture or super plasticizing admixtures usually decrease water content by:
- **5 to 10 percent** for water reducing admixtures
- **20 to 30 percent and above** for superplasticizers

at appropriate dosages.

The requirement of water content and/or chemical admixture content may increase with the addition of high dosages of mineral admixture. The guidelines on selecting appropriate water reducing admixture and its dosages are given in Annex G.

### Table 4: Water Content per Cubic Metre of Concrete For Nominal Maximum Size of Aggregate
**(Clause 5.3)**

| Sl No. | Nominal Maximum Size of Aggregate (mm) | Water Content (kg) |
|--------|----------------------------------------|-------------------|
| i) | 10 | 208 |
| ii) | 20 | 186 |
| iii) | 40 | 165 |

**Notes:**
1. Water content corresponding to saturated surface dry aggregate.
2. These quantities of mixing water are for use in computing cement/cementitious materials content for trial batches.
3. On account of long distances over which concrete needs to be carried from batching plant/RMC plant, the concrete mix is generally designed for a higher slump initially than the slump required at the time of placing. The initial slump value shall depend on the distance of transport and loss of slump with time.

---

## STEP 5: CALCULATE THE TOTAL CEMENTITIOUS MATERIAL CONTENT
**Clause 5.4 — Calculation of Cement/Cementitious Materials Content**

### 5.4.1 Cement Content Calculation

The cement and supplementary cementitious materials content per unit volume of concrete may be calculated from the free water-cement ratio (see 5.1) and the quantity of water per unit volume of concrete.

In certain situations, while using part replacement of cement by fly ash, ground granulated blast furnace slag (GGBS), silica fume, and other mineral admixtures, increase in cementitious materials content may be warranted, particularly if fly ash is 20 percent or more. The decision on increase in cementitious materials content and its percentage may be based on experience and trials; or the cementitious materials content so calculated may be increased by 10 percent for preliminary trial. The water-cementitious materials ratio shall be recalculated, based on the increased cementitious materials content, as per Table 5 of IS 456.

The cementitious materials content so calculated shall be checked against the minimum content for the requirements of durability as per IS 456 or as specified and greater of the two values may be adopted. The maximum cement content shall be in accordance with IS 456 or as specified.

### 5.4.2 Percentage of Fly Ash/GGBS

The percentage of fly ash/GGBS to be used has to be decided based on the project requirement and the quality of these materials.

---

## STEP 6: ESTIMATE THE PROPORTIONS OF COARSE AND FINE AGGREGATES
**Clause 5.5 — Estimation of Coarse Aggregate Proportion**

### 5.5.1 Coarse Aggregate Volume

Aggregates of essentially the same nominal maximum size, type and grading will produce concrete of satisfactory workability when a given volume of coarse aggregate per unit volume of total aggregate is used. Approximate values for this aggregate volume are given in Table 5 for a water-cement/water-cementitious materials ratio of 0.5, which may be suitably adjusted for other ratios:

- The proportion of volume of coarse aggregates to that of total aggregates is **increased at the rate of 0.01** for every **decrease** in water-cement/cementitious materials ratio by 0.05
- The proportion is **decreased at the rate of 0.01** for every **increase** in water-cement ratio by 0.05

It can be seen that for equal workability, the volume of coarse aggregate in a unit volume of concrete is dependent only on its nominal maximum size and grading zone of fine aggregate. Differences in the amount of mortar required for workability with different aggregates, due to differences in particle shape and grading, can be adjusted by changing coarse to fine aggregate ratio. Generally higher fine aggregate content is required for crushed angular coarse aggregates due to increased surface area.

### 5.5.2 Workable Concrete Mixes

For more workable concrete mixes which is sometimes required when placement is by pump or when the concrete is required to be worked around congested reinforcing steel, it may be desirable to reduce the estimated coarse aggregate content determined using Table 5 up to 10 percent. However, caution shall be exercised to assure that the resulting slump, water-cement/cementitious materials ratio and strength properties of concrete are consistent with the recommendations of IS 456 and meet project specification requirements as applicable.

### Table 5: Volume of Coarse Aggregate per Unit Volume of Total Aggregate
**(Clause 5.5)**

| Sl No. | Nominal Maximum Size of Aggregate (mm) | Zone IV | Zone III | Zone II | Zone I |
|--------|----------------------------------------|---------|----------|---------|--------|
| i) | 10 | 0.54 | 0.52 | 0.50 | 0.48 |
| ii) | 20 | 0.66 | 0.64 | 0.62 | 0.60 |
| iii) | 40 | 0.73 | 0.72 | 0.71 | 0.69 |

**Notes:**
1. Volumes are based on aggregates in saturated surface dry condition.
2. These volumes are for crushed (angular) aggregate and suitable adjustments may be made for other shape of aggregate.
3. Suitable adjustments may also be made for fine aggregate from other than natural sources, normally, crushed sand or mixed sand may need lesser fine aggregate content. In that case, the coarse aggregate volume shall be suitably increased.
4. It is recommended that fine aggregate conforming to Grading Zone IV, as per IS 383 shall not be used in reinforced concrete unless tests have been made to ascertain the suitability of proposed mix proportions.

### Clause 5.6 — Combination of Different Coarse Aggregate Fractions

The coarse aggregate used shall conform to IS 383. Coarse aggregates of different sizes may be combined in suitable proportions so as to result in an overall grading conforming to Table 7 of IS 383 for particular nominal maximum size of aggregate.

---

## STEP 7: CALCULATE INDIVIDUAL MATERIAL QUANTITIES USING THE ABSOLUTE VOLUME METHOD
**Clause 5.2 + 5.7 — Estimation of Air Content and Aggregate Contents**

### 5.2 Estimation of Air Content

Approximate amount of entrapped air to be expected in normal (non-air-entrained) concrete is given in Table 3.

### Table 3: Approximate Air Content
**(Clause 5.2)**

| Sl No. | Nominal Maximum Size of Aggregate (mm) | Entrapped Air, as Percentage of Volume of Concrete |
|--------|----------------------------------------|---------------------------------------------------|
| i) | 10 | 1.5 |
| ii) | 20 | 1.0 |
| iii) | 40 | 0.8 |

The actual values of air content can also be adopted during mix proportioning, if the site data (at least 5 results) for similar mix is available.

### 5.7 Estimation of Fine and Coarse Aggregate Contents

With the completion of procedure given in 5.4, all the ingredients have been estimated except the coarse and fine aggregate content. These quantities are determined by finding out the absolute volume of cementitious materials, water and the chemical admixture; by dividing their mass by their respective specific gravity, multiplying by 1/1 000 and subtracting the result of their summation from unit volume (excluding the volume of entrapped air). The values so obtained are divided into coarse and fine aggregate fractions by volume in accordance with coarse aggregate proportion already determined in 5.5. The coarse and fine aggregate contents are then determined by multiplying their volume with their respective specific gravities and multiplying by 1 000.

### Absolute Volume Method Formula:

```
Volume of material (m³) = Mass of material / (Specific gravity × 1000)
```

**Example calculation:**
- Volume of cement = Mass of cement / (Specific gravity of cement × 1000)
- Volume of water = Mass of water / (1 × 1000)
- Volume of admixture = Mass of admixture / (Specific gravity of admixture × 1000)
- Volume of air = Air content percent / 100
- Volume of total aggregate = 1 - (Volume of cement + Volume of water + Volume of admixture + Volume of air + Volume of SCM)
- Volume of coarse aggregate = Volume of total aggregate × Coarse aggregate fraction
- Volume of fine aggregate = Volume of total aggregate - Volume of coarse aggregate

---

## STEP 8: APPLY MOISTURE AND ABSORPTION CORRECTIONS FOR FIELD AGGREGATES
**Clause 5.8 Note — Moisture Corrections**

### Moisture Content Adjustments

Aggregates shall be used in saturated surface dry condition. If otherwise, when computing the requirement of mixing water, allowance shall be made for the free (surface) moisture contributed by the fine and coarse aggregates. On the other hand, if the aggregates are dry, the amount of mixing water shall be increased by an amount equal to the moisture likely to be absorbed by the aggregates. Necessary adjustments are also required to be made in mass of aggregates. The surface water and percentage water absorption of aggregates shall be determined according to IS 2386.

### Correction Formulas:

**For dry aggregates (absorption > moisture content):**
```
Adjusted water = Design water + (Absorption - Moisture content) × Aggregate mass
Adjusted aggregate mass = Design aggregate mass × (1 + Absorption/100)
```

**For wet aggregates (moisture content > absorption):**
```
Adjusted water = Design water - (Moisture content - Absorption) × Aggregate mass
Adjusted aggregate mass = Design aggregate mass × (1 + Moisture content/100)
```

### Field Batch Weights:

```
Field fine aggregate = SSD fine aggregate × (1 + moisture content/100)
Field coarse aggregate = SSD coarse aggregate × (1 + moisture content/100)
Field water = Design water - (free moisture from FA + free moisture from CA)
```

where free moisture = moisture content - absorption (if positive)

---

## STEP 9: CONDUCT LABORATORY TRIAL MIXES AND MEASURE ACTUAL FRESH PROPERTIES
**Clause 5.8 — Trial Mixes**

The calculated mix proportions shall be checked by means of trial batches.

### Trial Mix Procedure:

1. **Trial Mix No. 1:**
   - Produce trial batch with calculated proportions
   - Measure workability (slump, compaction factor, or flow)
   - Observe for freedom from segregation and bleeding
   - Check finishing properties

2. **Trial Mix No. 2:**
   - If measured workability of Trial Mix No. 1 is different from stipulated value
   - Adjust water and/or admixture content suitably
   - Recalculate mix proportions keeping free water-cement/water-cementitious materials ratio at pre-selected value

3. **Trial Mixes No. 3 and 4:**
   - Make with water content same as Trial Mix No. 2
   - Vary free water-cement/cementitious materials ratio by about ±10 percent of pre-selected value
   - Ensure workability requirements are satisfied

### Information from Trial Mixes:

Mix No. 2 to 4 normally provides sufficient information, including:
- Relationship between compressive strength and water-cement ratio
- Actual workability characteristics
- Segregation and bleeding behavior

Additional field trials are recommended particularly for workability requirements. The concrete for field trials shall be produced by methods of actual concrete production.

---

## STEP 10: FINALIZE AND LOCK IN THE MIX PROPORTIONS
**Clause 5.8.1 + 5.9 — Reporting and Illustrative Examples**

### 5.8.1 Reporting

The mix design report shall include the following:

a) Period of testing (starting and ending date);
b) Details of work/type of structure, if provided;
c) All the data provided for the mix design as per 4.1, and deviations from IS 456, if any;
d) Relevant test data of different materials for the purpose of mix proportioning;
e) Details of materials such as brand of cement, manufacturing date (week/year) percentage of pozzolana/slag, etc, as per manufacturers certificate; source of coarse and fine aggregates (if provided), etc;
f) Details of the trials conducted; and
g) Recommended mix proportions.

### Final Mix Proportion Lock-in:

The mix proportions can be finalized such that:
- Strength requirements are satisfied (based on trial mix results)
- Durability requirements are met (per IS 456)
- Workability requirements are achieved
- Economic considerations are addressed

### 5.9 Illustrative Examples

An illustrative example of concrete mix proportioning is given in Annex A. Another illustrative example of mix proportioning of concrete using fly ash and using slag is given in Annex B and Annex C, respectively. These examples are merely illustrative to explain the procedure and the actual mix proportioning shall be based on trial batches with the given materials.

---

## SUMMARY: 10-STEP MIX DESIGN PROCEDURE

| Step | Description | IS 10262 Clause |
|------|-------------|-----------------|
| 1 | Collect initial data | 4.1 |
| 2 | Calculate target mean strength | 4.2 |
| 3 | Select water-cement ratio | 5.1 |
| 4 | Determine water content | 5.3 |
| 5 | Calculate cementitious content | 5.4 |
| 6 | Estimate aggregate proportions | 5.5, 5.6 |
| 7 | Calculate material quantities (absolute volume) | 5.2, 5.7 |
| 8 | Apply moisture corrections | Note to 5.8 |
| 9 | Conduct trial mixes | 5.8 |
| 10 | Finalize mix proportions | 5.8.1, 5.9 |

File: 31-ACI 211.1-22.md (part 2 of 5)
N 
ities as  workability, finishability,  pumpability,  durability, 
and  compressive and  flexural strength. When only used 
to  increase slump, chemical admixtures may not  improve 
any  other of the properties of the concrete. ASTM C 1602/ 
Cl602M requires liquid admixtures, used in quantities that 
increase the w/cm by more than 0.01, be counted as part of 
the mixing water. 
Copyright American Concrete Institute 
4.6-Air 
The  volume of  air  needs to  be  known because it  is 
included in the sum of the volumes of the known ingredients 
when applying the  absolute  volume method to  determine 
the volume of fine aggregate. Air in concrete appears in two 
forms: entrapped and  entrained. Entrapped air bubbles are 
generally larger than entrained ones and irregularly shaped 
and dispersed. Entrained bubbles are generally smaller than 
0.1  mm and are round under microscopic examination. The 
distribution of the bubbles measured by the  spacing factor 
is as important as the  size. Entrained air is introduced into 
concrete  to  enhance the  concrete's freezing-and-thawing 
resistance. It is produced with the  addition to  the  concrete 
mixture of air-entraining admixtures. 
4.6.1 Entrapped air-Entrapped air  is  the  air voids in 
concrete that are not purposely entrained. They are larger, 
irregular in shape, less useful than those of entrained air, and 
0.04 in. (1 mm) or larger in size. Entrapped air is seen against 
the sides of the form and in broken concrete as visible voids 
under aggregate particles. 
Table 5.3.3 approximates the amount of entrapped air to 
be expected in non-air-entrained concrete in the table. 
4.6.2 Entrained air-Entrained air takes the form of micro­
scopic air bubbles intentionally incorporated in a cementi­
tious paste during mixing, usually by use of a surface-active 
agent. The  air  bubbles are  typically between 0.0004 and 
0.04 in. ( 10 and 1000 μm) in diameter and spherical or nearly 
so. As important as the size of the bubbles is their dispersion 
throughout the cement paste. Some water-reducing admix­
tures will unintentionally entrain air. 
Table 5 .3 .3   indicates the approximate amount of entrapped 
air to be expected in non-air-entrained concrete and shows the 
recommended average air content for air-entrained concrete. 
If air entrainment is needed or desired, the required total air 
content levels are given for each aggregate size, depending 
on the purpose of the entrained air and the severity of expo­
sure if entrained air is needed for durability. 
The use of normal amounts of air entrainment in concrete 
with a specified strength of approximately 5000 psi may not 
be  possible because each added percent of air  lowers the 
maximum strength obtainable with a given combination of 
materials. In these cases, the exposure to water, deicing salts, 
and freezing temperatures should be carefully evaluated. If 
a member is not continually wet and will not be exposed to 
deicing salts, lower air-content values, such as those given 
in Table 5.3.3  for F 1   exposure class,  are appropriate even 
though the  concrete is  exposed to  freezing-and-thawing 
temperatures. However, for an exposure condition where the 
member may be saturated prior to  freezing, the  use of air 
entrainment should not be sacrificed for strength. In certain 
applications, it may be found that the  content of entrained 
air is lower than that  specified, despite the use of usually 
satisfactory levels of air-entraining admixture. This happens 
occasionally-for example, when very high cement contents 
are  involved. In  such cases, the  achievement of required 
durability may be demonstrated by  satisfactory results of 
examination of air-void structure in the paste of the hardened 
concrete (Ley et al. 2012). 
American Concrete Institute - Copyrighted© Material - www.concrete.org 
@seismicisolation
@seismicisolation

8 
SELECTING PROPORTIONS FOR NORMAL-DENSITY AND HIGH-DENSITY CONCRETE-GUIDE (ACI PRC-211.1-22) 
When trial  batches are  used to  establish strength rela­
tionships or  verify  strength-producing capability  of  a 
mixture, the  least favorable combination of mixing  water 
and air content should be used. The air content should be 
the maximum permitted or likely to occur, and the concrete 
should be designed to  the  highest permissible slump. This 
will avoid developing an over-optimistic estimate of strength 
on the assumption that average, rather than extreme, condi­
tions will prevail in the field. If the concrete obtained in the 
field has a lower slump, air content, or both, the proportions 
of ingredients should be adjusted to maintain required yield. 
For additional information on air content recommendations, 
refer to ACI 201.2R, 301, and 302.lR. 
4.6.3 Effect on strength-For normal concrete, the  addi­
tion of each additional percentage point of air will  reduce 
the  strength of the  concrete approximately 5%  (Yurdakul 
et al. 2014). 
4.7-Water-cementitious materials ratio (w/cm) 
The water-cementitious materials ratio (w/cm) is  the 
major parameter controlling concrete strength. For a given 
mixture of concrete materials, a  specific w/cm produces  a 
unique strength. For the same mixture, achieving a specified 
strength requires a particular w/cm. 
Although it  is  primarily a  determinant of  concrete 
strength, w/cm affects  other important properties such as 
density, elastic modulus, durability, shrinkage and cracking, 
and permeability. Achieving one of these properties may call 
for a w/cm lower than one that might be dictated by strength. 
Once the w/cm is chosen, it is used to determine the weight 
of cementitious materials if the quantity of water is known, 
or vice versa. 
4.7.1 w/cm selection-The selection of w!cm is  made 
based on the  strength required. However, there are  several 
possibilities and more than one w/cm may be indicated, and 
an orderly consideration is needed. First, w/cm may be spec­
ified in contract documents. Next, the environmental condi­
tions should be examined. ACI 318 Chapter 19 lists several 
exposure categories, with multiple classes, each calling for 
a particular strength and w/cm. The lowest w!cm for any of 
the  applicable cases, or  the w/cm required to  produce the 
required strength needs to be considered. Finally, to account 
for the variability of concrete, the required average compres­
sive strength, Jc,.', will dictate a particular w/ cm. The w/ cm 
selected for the design will be the lowest value selected from 
between  those  required by specification, exposure class, or 
required average compressive strength. The relationship 
between w/cm and strength can be evaluated through w/cm 
curves that plot the strength produced by a    particular set of 
ingredients as the w/cm is changed. Without such an analysis, 
Table 5.3.4 can be used to estimate w/cm. 
4.7.2 w/cm specified by contract-When a w/cm is speci­
fied by contract, it should be compared to those needed for 
durability and  strength.  If another consideration produces 
a  lower w/cm, the  specification is  considered to  have 
been exceeded. 
4.7.3 w/cm needed for durability-The required w/cm and 
strength for durability is dependent on the exposure. 
ACI 318 Chapter 19 requires consideration of exposure to 
the following four categories: sulfate exposure (S), freezing­
and-thawing exposure  (F),  exposure when in contact with 
water (W), and exposure to corrosion (C). ACI 30 I Chapter 4 
also adopts these  four exposure categories  described  in 
ACI 318 Chapter 19. 
Table 4.7.3a shows the requirements for Exposure Cate­
gory S for sulfate exposure. 
Table 4.7.3b shows the requirements for Exposure Cate­
gory F for freezing-and-thawing exposure. 
Table 4.7.3c shows the requirements for Exposure Cate­
gory W in contact with water. 
Table 4.7.3d shows the requirements for Exposure Cate­
gory C  for  conditions requiring corrosion protection  of 
reinforcement. 
4. 7 .3.1 Freezing-and-thawing exposure-The freezing­
and-thawing exposure class has  four categories: FO,  FI, 
F2, and  F3. The  FO category is not  exposed to  freezing­
and-thawing conditions, and Categories Fl through F3  are 
exposed from a lesser to a greater extent. The air content for 
freezing-and-thawing resistance is specified in Table 4. 7 .3. l. 
Table 4.7.3a-Requirements for concrete by Exposure Category S for sulfate exposure (ACI 301-20 
Table 4.2.2.G(b)) 
Maximum 
Required cementitious materialst-types 
Calcium chloride 
Exposure class 
w/cm* 
Minimum.fc', psi 
ASTM Cl SO/Cl SOM 
ASTM  C595/C595M 
ASTM Cll57/C1157M 
admixture 
so NA 2500 NA NA NA No restriction 
SI 0.50 
4000 
III§ Types with (MS) designation MS No restriction 
S2 
0.45 
4500 y§ Types with (HS)  designation HS Not permitted 
Option I 0.45 4500 
V plus pozzolan or 
Types with (HS) designation 
HS plus pozzolan or 
Not permitted 
S3 
slag cementll plus pozzolan or slag cementll slag cementll 
Option 2 
0.40 
5000 yt' Types with (HS)  designation HS Not permitted 
'The maximum wlcm limits do not apply to  lightweight concrete. 
t Alternative combinations of cementitious materials of those listed in this table are acceptable if tested for sulfate resistance and meeting the criteria in Ta ble 4.2.2.6(b) I. 
lfor seawater exposure, other types of portland cements with tricalcium aluminate (C
3
A) contents up to  10% are acceptable ifthe wlcm does not exceed 0.40. 
!Other available types of cement, such as Type Ill or Type I, are acceptable in Exposure Classes SI or S2 if the C3A contents are less than 8% or 5%, respectively. 
llThe 
amount of the specific source of the pozzolan or slag cement to  be used shall be at  least the amount determined by test or service record to improve sulfate resistance when 
used in concrete containing Type V cement. Alternatively, the amount of the specific source of the pozzolan or slag used shall not be less than the amount tested in accordance with 
ASTM CIOl 2/CIOl 2M and meeting the requirements of Ta ble 4.2.2.6(b)I. 
'If Type V cement is used as the sole cementitious material, the optional sulfate resistance requirement of0.040% maximum expansion in ASTM C 150/C I 50M is applicable. 
Copyright Am�e Institute 
American Concrete Institute - Copyrighted© Material - www.concrete.org 
@seismicisolation
@seismicisolation

: 
: 
: 
: 
: 
i 
SELECTING PROPORTIONS FOR NORMAL-DENSITY AND HIGH-DENSITY CONCRETE-GUIDE (ACI PRC-211.1-22) 
9 
Table 4.7.3b-Requirements for concrete by 
Exposure Category F for freezing-and-thawing 
exposure (ACI 301-20 Table 4.2.2.6(c)) 
Exposure 
Maximum Minimum 
Additional 
class 
wlcm 
. 
fc', psi Air content requirements 
FO NA 2500 NA 
Fl 
0.55 
3500 
Table 4.2.2.6(c)l NA 
F2 
0.45 
4500 
Table 4.2.2.6(c)l 
NA 
F3 
0.40 
5000 
Table 4.2.2.6(c)l 
Table 
4.2.1. l(b) 
F3 
Table 
plain 
0.45 
4500 Table 4.2.2.6( c) I 
4.2.1.l(b) 
concrete 
•The maximum wlcm limits do not apply to  lightweight concrete. 
Table 4.7.3c-Requirements for Exposure Category 
Win contact with water (ACI 301-20Table 4.2.2.6(d)) 
Maximum Minimum Additional minimum 
Exposure class 
w/cm* fc', psi 
requirements 
WO NA 
2500 
None 
WI NA 2500 4.2.2.6(a) 
W2 0.50 
4000 
4.2.2.6(a) 
"The maximum w/cm limits do not apply to lightweight concrete. 
Table 4.7.3d-Requirements for Exposure Cate­
gory C for conditions requiring corrosion protec­
tion of reinforcement (ACI 301-20 Table 4.2.2.6(e)) 
Maximum water-soluble 
chloride ion (Ci-) content 
Exposure Maximum Minimum in concrete, % by mass of 
class 
w/cm 
. 
fc', psi 
cementitious materials! 
Non-prestressed concrete 
co NA 2500 
1.00 
Cl 
NA 2500 
0.30 
C2 
0.40 
5000 
0. 15 
Prestressed concrete 
co NA 2500 
0.06 
Cl 
NA 
2500 
0.06 
C2 
0.40 
5000 0.06 
"The maximum w/cm limits do not apply to  lightweight concrete. 
tThe maximum cementitious materials content used in determining chloride content 
shall not exceed two times the mass of portland cement. 
Table 4.7.3.1-Total air content for concrete 
exposed to cycles of freezing and thawing 
(ACI 301-20 Table 4.2.2.6(c)1) 
Total air content, % •t 
Nominal maximum 
Exposure Classes 
aggregate size, in. F2 and F3 Exposure Class Fl 
3/8 
7.5 
6.0 
1/2 
7.0 
5.5 
3/4 
6.0 
5.0 
I 
6.0 
4.5 
1-112 
5.5 
4.5 
2 
5.0 
4.0 
3 
4.5 
3.5 
'Tolerance on air content as delivered shall be ± 1.5%. 
lfor j;' equal to or greater than 5000 psi, it is acceptable to reduce air content by 1.0 
percentage point. 
Table 4.7.3.2-Limits on supplementary cementi­
tious materials for concrete assigned to Exposure 
Class F3  (ACI 301-20Table 4.2.1.1(b)) 
Maximum % of total 
cementitious material 
Supplementary cementitious material 
by mass 
. 
Fly ash or natural pozzolans conforming to 
25 
ASTM C618 
Slag cement conforming to ASTM C989/ 
50 
C989M 
Silica fume conforming to ASTM Cl240 
10 
Total of fly ash or natural pozzolans, slag 
sot 
cement, and silica fume 
Total of fly ash or natural pozzolans and 
35
1 
silica fume 
'Total cementitious material  also includes ASTM C 150/C I 50M, C595/C595M, and 
Cl 157/C I I 57M cement. The maximum percentages above shall include: 
(a) Fly ash or natural pozzolans present in ASTM Cl 157/CI 157M or C595/C595M 
Type IP blended cement. 
(b) Slag cement present in ASTM C 1157/C I I  57M or C595/C595M Type IS blended 
cement. 
(c) Silica fume conforming toASTM Cl240 present in ASTM Cl 157/CI 157M or 
C595/C595M Type IP blended  cement. 
lFJy ash or natural  pozzolans and silica fume shall constitute no more than  25% and 
10%, respectively, of the total mass of the cementitious materials. 
Table 4.7.3.3-Sulfate concentration ranges 
for each sulfate exposure (ACI 201.2R-16 
Table 6.1.4.1 (a)) 
Sulfate exposure Water-soluble sulfate (S04) in Sulfate (S04) in 
class 
soil (% by  weight) 
water (ppm) 
SO, Negligible' 
0.00 to 0.10 0 to 150 
SI, Moderate! 
0. 10 to 0.20 
150 to 1500 
S2, Severe 0.20 to 2.00 1500 to  10,000 
S3, Ve ry severe over 2.00 over 10,000 
'When sulfate can be replenished by flowing water or from another exterior source, 
the presence of 0 to  150 ppm of sulfate should be considered moderate exposure. 
lJfthe concrete will be exposed to sulfates, a maximum wlcm of0.50 with a 
minimum 
J
c' of 4000 psi is needed for moderate exposure. For the severe and very 
severe  exposures, a wlcm of0.45 and a minimum  strength of 4500 psi are needed. 
4.7.3.2 When SCMs  are  used  for Exposure  Class F3, 
limits on their use are listed in Table 4.7.3.2. 
4.7.3.3 Sulfate exposure-Table 4.7.3.3 lists  the  sulfate 
concentration ranges for each sulfate exposure class. Expo­
sure to seawater can be considered an equivalent to moderate 
sulfate exposure. Sulfate concentration ranges for the sulfate 
exposure classes are in Table 4.7.3.3. 
When sulfate exposure is anticipated, consult ACI 20 l .2R. 
4. 7.3.4 Permeability-There are  also  Permeability Cate­
gories WO  and WI for structures in constant contact with 
water. In the first case, permeability is not a consideration; 
in the second case, it is. 
In Table 4.7.3c, concrete exposed to water where perme­
ability is not an issue has only a requirement of 2500 psi. 
Concrete exposed to water where permeability  is an issue 
such as concrete used in a water barrier element-that is, the 
wall of a water tank-can have a maximum w/cm of 0.50 
and minimum compressive strength of 4000 psi. 
4.7.3.5 Corrosion protection-Finally, there is the corro­
sion class with Categories CO through C2. In the  CO cate­
gory, the structure is dry or protected from moisture. In the 
Copyright American Concrete Institute 
American Concrete Institute - Copyrighted© Material - www.concrete.org 
@seismicisolation
@seismicisolation

10 
SELECTING PROPORTIONS FOR NORMAL-DENSITY AND HIGH-DENSITY CONCRETE-GUIDE (ACI PRC-211.1-22) 
Table 4.7.4.1-Required average compressive 
strength fer' if data are not available to establish 
standard deviation (ACI 301-20Table 4.2.3.3(b)) 
Specified compressive strength 
fc', psi 
Less than 3000 
3000 to  5000 
Over 5000 
Required average 
compressive strengthfc,', psi 
lc' 
+ 1000 
lc' +  1200 
l.l
fc' 
+ 700 
Table 4.7.4.3-k-factor for increasing sample 
standard deviation for number of strength tests 
considered in calculating standard deviation 
(ACI 301-20 Table 4.2.3.3(a)2) 
k-factor for increasing sample 
Total number of tests considered 
standard deviation 
15 
1.16 
20 1.08 
25 
1.03 
30 or more 1.00 
Note: Linear interpolation for intermediate number of tests is acceptable. 
C 1   category, there is no exposure to external chlorides, but 
in Category C2 there are external chlorides. In the CO and 
Cl categories, a minimum compressive strength of2500 psi 
is the only requirement. In the C2 category,  where there is 
exposure to external chlorides such as deicing salts, brackish 
water, seawater, or spray from these sources, a  maximum 
w/cm of0.40 and minimum compressive strength of5000 psi 
are required, as shown in Table 4.7.3d. 
4.7.4 w/cmfrom required strength-Because of the vari­
ability of concrete, a required average compressive strength 
Jc,.'  is  often  required. The required average compressive 
strength should exceed the  specified compressive strength 
fc'  by a  sufficient margin to  keep the  number of noncom­
pliant test results below 1 % (ACI 2 l  4R; ACI 301 ).  Several 
methods are  used to  determine  the required average 
strength, depending on the amount of strength test data that 
is available. 
4.7.4.1 When no data are available-When no  data 
are  available for  determining the  standard deviation, 
Table 4. 7.4.1  can be used to determine the required average 
compressive strength. 
4.7.4.2 Standard deviations  determined from 30 strength 
tests-When the standard deviation is determined from more 
than 30 strength tests, it is used without modification. 
4.7.4.3 Standard deviation determined from fewer than 30 
strength tests-Whens is based on  15 to 29 tests, the s of 
those test results is multiplied by the appropriate modifica­
tion factor obtained from Table 4.7.4.3. 
4.7.4.4 Required average strength when standard devia­
tion is determined-With an applicable value of the standard 
deviations, the equations from Table 4.7.4.4 can be used to 
calculate 
fc
,.'. 
4.7.4.5 w/cm through water-cement ratio curves-A good 
way to  design a  concrete mixture is based on  experience 
with the materials to be used and the results achieved in the 
past.  It is highly  desirable to  have or to  develop the  rela­
tionship between strength and w/cm for the materials to be 
Table 4.7.4.4-Required average compressive 
strength fer' if data are available to establish 
a sample standard deviation, psi (ACI 301-20 
Table 4.2.3.3(a)1) 
fc', psi 
5000 or less 
Over 5000 
fc,', psi 
Use the larger of: 
fc,' = lc' 
+  I .34ks, 
fc,' = lc' 
+ 2.33ks, - 500 
fc
,
' 
= lc
' 
+  I .34ks, 
Jc, '= 0.90/c
' 
+ 2.33ks., 
Note:fc/ is  required average compressive strength;fc' is specified concrete strength; k 
is factor from Table 4.2.3.3(a)2; ands,,  is standard deviation calculated in accordance 
with 4.2.3.2. 
used. When such a relationship is available, thew/cm for the 
required average compressive strength can be chosen. 
4.7.4.6 w/cm by table-Approximate and relatively 
conservative values ofw/cm for concrete containing portland 
cement can be taken from Table 5.3.4. With typical mate­
rials, the  tabulated w/cm should produce 28-day strengths 
close to  those  shown, based on  tests of specimens cured 
under standard laboratory conditions. 
4.7.5 Cement-Cement should meet the  requirements 
of ASTM Cl50/Cl50M-AASHTO M  85,  ASTM C595/ 
C595M-AASHTO M  240M/M  240,  or  ASTM Cll57/ 
Cll57M.  Specific gravity for cement is generally assumed 
to  be  3.15 for  ASTM Cl50/Cl50M;  all  others may be 
slightly lower. 
4.7.6 Supplementary cementitious materials-Supple­
mentary cementitious materials (SCMs)  are often used in 
concrete in combination with portland or blended cement 
for  economy, reduction of  heat of  hydration,  improved 
workability, and  improved strength or durability under the 
anticipated service environment. These benefits depend on 
the amount and type of SCMs used such as fly ash, natural 
pozzolans (ASTM C618),  slag  cement (ASTM C989/ 
C989M), and silica fume (ASTM Cl240). 
As defined in ASTM C618,  pozzolans are  "siliceous or 
siliceous and  aluminous materials which in  themselves 
possess little or no  cementitious value, but  will, in finely 
divided form  and in the presence of moisture, chemically 
react with calcium hydroxide at  ordinary temperatures to 
form compounds possessing cementitious properties." 
Fly ash is the "finely divided residue that results from the 
combustion of ground or powdered coal..." Fly ash used in 
concrete is classified  into  two  categories: Class F,  which 
has pozzolanic properties, and Class C, which, in addition 
to having pozzolanic properties, also has some cementitious 
properties in  that  this  material may be  self-setting when 
mixed with water. Class C fly ash may contain lime (CaO) 
amounts higher than 10%. The use of fly ash in concrete is 
more fully described and discussed in ACI 232.2R. 
Blast-furnace slag is a by-product of the production of pig 
iron. When this slag is rapidly quenched and ground, it will 
possess latent cementitious properties. After processing, the 
material is known as slag  cement, whose hydraulic proper­
ties  vary and can be separated into  grades noted in ASTM 
C989/C989M. The  grade classification gives guidance on 
the relative strength potential of 50% slag cement mortars to 
Copyright Am�e Institute 
American Concrete Institute - Copyrighted© Material - www.concrete.org 
@seismicisolation
@seismicisolation

SELECTING PROPORTIONS FOR NORMAL-DENSITY AND HIGH-DENSITY CONCRETE-GUIDE (ACI PRC-211.1-22) 11 
the reference portland cement mortar at 7 and 28 days. Slag 
cement grades are 80, 100, and  120, in order of increasing 
strength potential. When slag  cement is used in concrete 
with portland cement, the levels and rate of strength devel­
opment will depend on the properties of the slag cement, the 
properties of the portland cement, and the relative and total 
amounts of slag cement and portland cement. 
Silica fume, as used in concrete, is a by-product resulting 
from the reduction of high-purity quartz with coal and wood 
chips in  an  electric arc  furnace during the production  of 
silicon metal or ferrosilicon alloys (ASTM Cl240). Silica 
fume, which condenses from the  gases escaping from the 
furnaces,  has  a  very high content of amorphous silicon 
dioxide and consists of very fine spherical particles. Other 
names that have been used include silica dust, condensed or 
precompacted silica fume, and microsilica; the most appro­
priate is silica fume. 
Methods for  proportioning and evaluating concrete 
mixtures containing these SCMs should be based on trial 
batches using a range of ingredient proportions. By evalu­
ating their effect on  strength, water requirement, time of 
set, and other important properties, the optimum amount of 
cementitious materials can be determined. In the absence of 
prior information and in the interest of preparing estimated 
proportions for a first trial batch or a series of trial batches in 
accordance with ASTM C 192/C l 92M, the following typical 
ranges are given based on the percentage of the ingredients 
by the total weight of SCM used in the batch for structural 
concrete: 
Class F fly ash-15 to 25% 
Class C fly ash-15 to 35% 
Natural pozzolans-10 to 20% 
Slag cement-25 to 70% 
Silica fume-5 to 10% 
When using SCMs, the quantity of the materials used per 
cubic yard of concrete may be different from that  previ­
ously  shown. Often,  certain special required properties 
such as  very  high  strength,  modulus of elasticity,  or  self­
consolidation involve using  ternary or  quaternary blends 
using multiple SCMs. 
In cases where high early strengths are required, the total 
weight of SCM may be greater than would be needed if port­
land cement were the  only cementitious material. Where 
high early strength is not required, higher percentages of fly 
ash are frequently used. 
Often, it is  found that with the  use  of fly ash and  slag 
cement, the amount of mixing water required to obtain the 
desired  slump and  workability  of concrete may be  lower 
than that  used in a  mixture using only portland cement. 
When silica fume is used, additional mixing water is usually 
required than when using only portland cement. In calcu­
lating the  amount of chemical admixtures to  dispense for 
a  given  batch of concrete, the  dosage should generally be 
applied to the total amount of cementitious material. Under 
these conditions, the reduction in mixing water for conven­
tional water-reducing admixtures (Types A, D, and E) should 
be at  least 5%,  and for high-range water-reducing admix­
tures (HRWRAs), at least 12%. When slag cement is used in 
Copyright American Concrete Institute 
concrete mixtures containing some HRWRA, the admixture 
dosage may be reduced by approximately 25% compared to 
mixtures containing only portland cement. 
Due to  differences  in their specific gravities,  a  given 
weight of an SCM will not occupy the same volume as an 
equal weight of portland cement. The  specific gravity of 
blended cements will be less than that of portland cement. 
Thus, when using either blended cements or SCMs, the yield 
of the concrete mixture should be adjusted using the actual 
specific gravities of the materials used. 
Class C fly ash, normally of extremely low carbon content, 
usually has little or no effect on entrained air or on the air­
entraining admixture dosage rate. Many Class F fly ashes may 
require a higher dosage of air-entraining admixture to obtain 
specified air contents; if carbon content is high, the  dosage 
rate may be several times that of non-fly-ash  concrete. The 
dosage required may also be quite variable. The entrained air 
content of concrete containing high-carbon-content fly ash 
may be difficult to obtain and maintain. Other cementitious 
materials may be treated the same as cement in determining 
the proper quantity of air-entraining admixtures per cubic 
yard of concrete or per 100 lb of cementitious material used. 
Concrete containing a proposed blend of cement, other 
cementitious materials, and admixtures should be tested to 
determine the time required for setting at various tempera­
tures. The use  of most  SCMs  generally  slows the time-of­
setting of the  concrete, and this  period may be prolonged 
by higher percentages of these materials in the cementitious 
blend,  cold weather, and the presence of chemical admix­
tures not formulated specifically for acceleration. 
Because of the  possible  adverse effects on  finishing 
time and  consequent labor costs, in  some cold climates, 
the proportion of other cementitious materials in the blend 
may have to  be  reduced below the  optimum amount for 
strength considerations. Some Class C fly ashes may affect 
setting time whereas some other cementitious materials may 
have little effect on setting time. Any reduction in cement 
content will reduce heat generation and normally prolong 
the setting time. 
When natural pozzolans, fly ash, slag cement, and silica 
fume are used in concrete, a water-cement-plus-SCM ratio 
or w/cm should be considered in place of the traditional w/c 
by weight. 
4.7.7 Absolute volume  method-In this  procedure, the 
weights of water, air,  cementitious materials, and  coarse 
aggregate are determined either through specification, expe­
rience, or charts. Once these values are known, the absolute 
volumes of these materials are determined using the proper 
specific gravities. Then those volumes are  summed along 
with the volume percentage of air. That sum is subtracted 
from the  unit  volume to  determine the  required volume 
of fine  aggregate. The  volume of fine  aggregate is then 
converted to its equivalent weight using the specific gravity 
and the weight-volume relationship. 
4.7.7.1 Unit volume-The unit volume for this procedure 
is  1 yd
3
. The sum or the absolute volumes of all the concrete 
mixture ingredients will be the unit volume. 
American Concrete Institute - Copyrighted© Material - www.concrete.org 
@seismicisolation
@seismicisolation

12  SELECTING PROPORTIONS FOR NORMAL-DENSITY AND HIGH-DENSITY CONCRETE-GUIDE (ACI PRC-211.1-22) 
4.7.7.2 Absolute volume-In the  case of  solids, the 
displacement volume of  particles themselves, including 
their permeable and impermeable voids, but excluding space 
between particles; in the case of fluids, their volume. 
A  more exact procedure for  calculating the  required 
amount of fine aggregate involves the  use  of volumes 
displaced by the ingredients. The absolute volume method 
presented subtracts the sum of the absolute volumes of the 
determined constituents from the unit volume to determine 
the required volume of the sand from which the weight of 
sand is determined. The design is checked by measuring the 
yield with procedures of ASTM Cl38/Cl 38M,  as  well  as 
testing the mixture's other required properties. 
4.7.7.3 Specific gravity-weight-volume relationship-The 
volume occupied in concrete by any ingredient is equal to its 
weight divided by the density of that material. 
The specific  gravity is  the  ratio of the  density of  a 
substance to the density of water at  a specified temperature 
and pressure. The density is the weight per unit volume of 
a  substance. The weight-volume relationship defined by 
the specific gravity of a substance is used  to  determine the 
volume of a known substance if the weight is known, and 
vice versa. The  density of a  substance will be the specific 
gravity multiplied by the density of water. Once the density 
is known, the  weight of a given volume of the  substance 
can be found by dividing the volume by the density. If the 
volume is known, the weight is found by multiplying it by 
the density. 
4.7.7.4 Theoretical air-free density-The sum of  the 
weights of the  constituents of a concrete mixture, divided 
by the sum of the absolute volumes, less the volume of air. 
4.7.8 Moisture adjustments-Knowing the moisture 
content  of aggregate stockpiles is variable,  the  net water 
batched to the mixture typically has to be adjusted to accom­
modate that variability. Moisture adjustments are not part of 
the design. They are adjustments to the design weights of the 
aggregates and water needed to achieve the concrete mixture 
design with respect to water. The weight of the design water 
should be adjusted for water on the  aggregates that is free 
to  hydrate cement. The  free water is the  total amount of 
water minus the absorbed water. When aggregates are below 
SSD, they will absorb water so additional water will need 
to be added to the batch water. When aggregates are above 
SSD, there is  free water on the aggregate so water will  be 
subtracted from the batch water. 
4.7.8.1 Oven dry-Oven dry  is  the  moisture condition 
achieved when an aggregate is dried to constant weight. In 
this state, the  aggregate contains no  moisture at  all.  If an 
SSD weight is  known, the  oven-dry weight can be found 
using the following equation. 
(4.7.8.1) 
4.7.8.2 Saturated swface-dry-SSD is the moisture condi­
tion achieved after a fully saturated aggregate is dried until 
all the surface moisture has been evaporated. 
When the oven-dry weight is known, the SSD weight can 
be found using the following equation. 
( A%) 
m
sso 
=m
oo 
1 
+
--
100 
(4.7.8.2) 
4.7.8.3 Total moisture content-The moisture content 
is  the  amount of  moisture that  can  be  evaporated from 
an  aggregate under  controlled conditions and  computed 
from ASTM C566.  It   contains both the  absorbed and  the 
surface moisture. 
The total moisture content computation is 
%total= 
m
;  -
m
oo 
x 
100 
m
oo 
(4.7.8.3) 
4.7.8.4 Absorption-Determined through the procedures 
ofASTM Cl27 and Cl28, absorption is the moisture content 
when the aggregate is dried from its  SSD condition to  its 
oven-dry state. At the SSD state, the aggregate has absorbed 
as much water as possible, but there is no moisture on the 
surface of the particles. 
A%
= 
m
sso -
m
oo 
x 
100 
m
oo 
(4.7.8.4) 
4.7.8.5 Free water-Free  water is  the  total amount of 
water less the water absorbed into the aggregate. This water 
is on the surface of the aggregate particles and is available 
to hydrate cement. 
%free 
= 
%total 
-
A% 
(4.7.8.5) 
4.7.8.6 Free water weight  computation when oven-dry 
weight  is known-To  compute the free water, the oven-dry 
weight of the  aggregate is  multiplied by the  free  moisture 
content to determine the weight of water needed to adjust the 
design water content. 
(4.7.8.6) 
4.7.8.7 Free water weight computation when SSD weight 
is known-When the  weight is  given in  terms of SSD 
weight, it is converted into oven-dry weight by dividing by 
(
l+ 
A%) 
100 
-
m
sso 
x MCo/c 
mw
free 
-
( A%) 
0 free 
l+
-
100 
(4.7.8.7) 
4. 7 .8.8 Conventional method for computation of free water 
weight-Because typical batch tickets give the  weights of 
the concrete  constituents in  SSD terms, it  is  convenient 
to  compute the  free water based on these values without 
converting to oven-dry weight. The free water is computed 
as the SSD weight multiplied by the moisture content. 
Copyright Am�e Institute 
mw
f
i
-ee 
= 
m
s
sD 
x MC%
f
i
-ee 
American Concrete Institute - Copyrighted© Material - www.concrete.org 
(4.7.8.8) 
@seismicisolation
@seismicisolation

SELECTING PROPORTIONS FOR NORMAL-DENSITY AND HIGH-DENSITY CONCRETE-GUIDE (ACI PRC-211.1-22) 
13 
This method produces an  insignificant difference 
compared to the theoretical method for hard aggregates. It 
overestimates the free water because it overstates the oven­
dry weight slightly, resulting in a little more aggregate and a 
little less water in the mixture than called for by the design, 
usually well within the  weighing tolerances for  water 
given by  ASTM C94/C94M.  Care should be  exercised, 
however, when using highly absorbent aggregates at  high 
moisture contents where it is possible to shift the w!c to the 
nearest 0.01. 
4.7.9 Concrete yield 
4.7.9.1 Yield-Yield is  the  volume of  freshly mixed 
concrete produced from a known quantity of ingredients: 
the total weight of ingredients divided by the density of the 
freshly mixed concrete. It is computed based on the relation­
ship given in ASTM Cl38/C138M. Concrete is produced on 
a volumetric  basis, either as a cubic yard or a cubic meter, 
but it is batched on a weight basis  according to a mixture 
design or mixture proportions. If the mixture proportions are 
not batched or determined properly, the combined materials 
may produce either more or  less  than the  desired  volume 
of concrete. 
It  is  the  sum of the  weight of the  ingredients  batched 
divided by the fresh density, also determined by ASTM C 138/ 
Cl38M.  The  result is  a  volume that  is  compared to  the 
volume the ingredients were supposed to produce. The target 
yield is 1 yd
3 
or 27 ft
3 
of concrete material in most cases. 
4.7.9.2 Relative yield-Relative yield (Ry)  is the ratio of 
the actual volume of concrete obtained (Y) to the volume as 
designed (Yd) for the batch calculated as follows 
(4.7.9.2) 
A value for Ry greater than 1.00 indicates an excess of 
concrete being produced whereas a value less than 1.00 indi­
cates the batch to be short of its designed volume. 
Even though the concrete batching process is designed to 
produce 1  yd
3 
(27 ft
3
), variations in batch weights, specific 
gravity of materials, aggregate moisture conditions, and air 
content will result in fluctuations in the batch volume. There 
is no published yield tolerance in either ASTM or ACI docu­
ments, but a practical tolerance can be estimated. 
4.7.9.3 Batch tolerances-In the field, ASTM C94/C94M 
batching tolerances allow the  batch weights to  vary ±1 % 
for  cementitious materials, and up to  a maximum ±2% for 
aggregates when weighed in individual batchers. Entrained 
air tolerances allow for as  much  as ±1.5% of the mixture 
volume. If the producer decides to monitor the overall toler­
ance of the  yield of the batching process, a  1   or 2% yield 
would give the numbers detailed in Table 4.7.9.3. 
A 1 % over batch on aggregates and a 2% additional (over 
target) air  content can  result in  a  yield of 1.03  on  some 
mixtures. 
As long as the Ry is within 0.98 to  1.02, the yield is prob­
ably within acceptable tolerances; however, a contractor with 
a 1000 yd
3 
placement might object to having to purchase an 
extra 20 yd
3 
above what he anticipated. 
Copyright American Concrete Institute 
Table 4.7.9.3-0verall batch tolerances for yield 
Overall batch tolerances for yield 
Target 
1% 
Ry 
2% 
Ry 
27 ft3 
27.27 
1.01 
27.54 1.02 
Over yield ( +) 
26.73 
0.99 
26.46 
0.98 Under yield(-) 
4.7.9.4 Benefit of veri.fYing yield-Typically in  batching 
concrete  materials,  the  weighing  out of the  cementitious 
materials is more constant than that of the  aggregates due 
to  compensation and  adjustment of free  moisture  on  the 
aggregate. Also, the cost difference of cement compared to 
aggregate puts a focus on correct tolerance for cement. For a 
given mixture design, the cementitious content is relatively 
fixed to the accuracy of the scale, from batch to batch. This 
relatively constant cement factor has the following effect on 
changing batch yields caused by a   variety of factors. 
If the  concrete  batch under-yields (produces less  than 
the  desired concrete  volume), the  following conditions 
may occur: 
(a) Cementitious materials are typically weighed on a   sepa­
rate scale and are fairly constant for a given batched mixture 
design. When a load of concrete is batched and found to be in 
an under-yield condition, the percent of cement per volume 
of material is greater than that of the design, thus causing a 
lower w/cm (presuming original water content with similar 
slump)  and leading to higher compressive strengths, and a 
more costly concrete per cubic yard. 
(b) If the batch size is smaller than expected, but the water 
content is  not changed, the  concrete mixture may have  a 
higher-than-acceptable slump. 
( c) The contractor will receive less concrete than requested. 
If the  concrete batch over-yields (produces more than 
the  desired concrete  volume), the  following conditions 
may occur: 
(a) As stated previously, the  same amount of cement is 
batched and  the  concrete is  found to  be  in an  over-yield 
condition. This requires the same amount of cement to cover 
a  larger proportion of aggregates and  results in  less  net 
cement per yard, thus lower strengths. 
(b) The larger batch will require more water for a given 
slump, which will result in a higher w/cm and lower-than­
anticipated strength. 
(c)  If the  water content is  not changed,  the concrete 
mixture may have lower-than-requested slump. 
Relative yield for trial batches should be reported in the 
field or lab report. 
CHAPTER 5-PROPORTION SELECTION 
PROCEDURE 
The procedure for selection of mixture proportions given 
in  this  section is  applicable to  normal-density and  high­
density concretes. The same basic data and procedures can 
also be used in proportioning concretes using multiple aggre­
gate size fractions, multiple types of cementitious materials, 
or both. Sample computations for these types of concrete are 
given in the examples of Chapter 9. 
American Concrete Institute - Copyrighted© Material - www.concrete.org 
@seismicisolation
@seismicisolation

14  SELECTING PROPORTIONS FOR NORMAL-DENSITY AND HIGH-DENSITY CONCRETE-GUIDE (ACI PRC-211.1-22) 
5.1-Background 
Selection of concrete proportions should be based on test
