Repository: sthashixi-netwanderer/civilqntify

# CivilQntify 🏗️📐

**CivilQntify** is a Python desktop and CLI application for preliminary engineering calculations designed for **Concrete Mix Design**, **Structural Material Quantification**, and **Construction Cost Estimation**. 

Built for civil engineers, concrete technology specialists, and quantity surveyors, CivilQntify automates mix proportioning according to international concrete design standards (ACI, IS, DOE/BRE), analyzes aggregate particle size distributions (PSD), estimates material bills for supported element geometries, and provides cost estimation from manually entered rates. Results require engineering review and trial-batch verification before construction use.

---

File: DOE-standard.md (part 2 of 4)
5
5
5
representing the target mean strength. The

Specified
variables

1.1 Characteristic
strength

Additional
information

Reference
data

1.2 Standard deviation

Figure 3

Unit
proportions

Mix
parameters

C1

1.3 Margin

C2

1.3 Specified margin
Stage 1
1.5 Cement strength
class

Table 2

1.4 Target mean strength

Figure 4

1.7 Free-water/cement
ratio

1.6 Aggregate type

1.8 Maximum freewater/cement ratio

2.1 Slump or Vebe time
2.3 Free-water
content

Table 3

Stage 2
2.2 Maximum
aggregate size
3.2 Maximum
cement content

C3

Stage 3
3.3 Minimum
cement content

3.4 Modified free-water/
cement ratio
4.1 Relative density of
aggregate

Figure 5

3.1 Cement content

4.2 Concrete density

C4

Stage 4

4.3 Total aggregate
content

Stage 5

5.1 Grading of fine
aggregate

Figure 6

5.2 Proportion of
fine aggregate

5.3 Fine aggregate
content
C5
5.4 Coarse aggregate
content

Figure 2 Flow chart of mix design procedure. Items in dashed boxes and with two-way arrows are optional limiting values that may be specified. Items in chain-dotted boxes are alternatives. C = calculation

5 Flow chart of procedures

11

Table 1 Concrete mix design form

Job title .............................................
Reference
Stage Item

or calculation

1

1.1 Characteristic strength

Specified

1.2 Standard deviation

Fig 3

………………………………………XN/mm2 or no dataX …………XN/mm2X

1.3 Margin

C1
or
Specified

(kX=X……………X)X ………………X×X ……………X=X …………XN/mm2X

1.4 Target mean strength

C2

1.5 Cement strength class

Specified

1.6 Aggregate type: coarse
Aggregate type: fine

2

3

Values

 ………………………………………XN/mm2 atX ……………………XdaysX

 Proportion defectiveX ………………………………………………………X%X

X=X …………XN/mm2X
XX ………………X+X ……………X=X …………XN/mm2X
42.5/52.5
Crushed/uncrushed
Crushed/uncrushed

1.7 Free-water/cement ratio

Table 2, Fig 4

1.8 Maximum free-water/
cement ratio

Specified

………………………………………X
……………………………………… Use the lower value
………………………………………

2.1 Slump or Vebe time

Specified

SlumpX ………………………………Xmm or Vebe timeX …………………XsX

2.2 Maximum aggregate size

Specified

………………XmmX

2.3 Free-water content

Table 3

……………………………………………………………

3.1 Cement content

C3

………………… X÷X ……………………………X= ………………Xkg/m3X

3.2 Maximum cement content

Specified

…………………Xkg/m3

3.3 Minimum cement content

Specified

…………………Xkg/m3
use 3.1 if ≤ 3.2
use 3.3 if > 3.1

4

5

kg/m3X

kg/m3X

3.4 Modified free-water/cement ratio

………………………………………………………………

4.1 Relative density of
aggregate (SSD)

………………………………………Xknown/assumed
X)X=X …………Xkg/m3X

4.2 Concrete density

Fig 5

4.3 Total aggregate content

C4

5.1 Grading of fine aggregate

Percentage passing 600 µm sieveX ………………………………………………………………X%X

5.2 Proportion of fine aggregate

Fig 6



5.4 Coarse aggregate content 

C5

5.3 Fine aggregate content

Quantities
per m3 (to nearest 5 kg)
per trial mix of …………………Xm

………………… X–X …………… X–X ……………X)X=X …………Xkg/m3X

………………………………………………………………………………X%X

 ………………………… X×X………………………… X=X

 ………………………… X–X ………………………… X=X

Cement

Water

Fine aggregate

Coarse aggregate (kg)

(kg)

(kg or litres)

(kg)

10 mm

20 mm

Xkg/m3X
Xkg/m3X

40 mm

…………………… ………………… ……………………… …………… …………… ……………
3

…………………… ………………… ……………………… …………… …………… ……………

Items in italics are optional limiting values that may be specified (see Section 7).
Concrete strength is expressed in the units N/mm2. 1 N/mm2 = 1 MN/ m2 = 1 MPa. (N = newton; Pa = pascal.)
The internationally known term ‘relative density’ used here is synonymous with ‘specific gravity’ and is the ratio of the mass of a given volume of substance to the mass of an equal volume of water.
SSD = based on the saturated surface-dry condition.

12

Part two: The mix design process

Figure 3
Relationship between standard deviation and
characteristic strength

Figure 4
Relationship between
compressive strength and
free-water/cement ratio

5 Flow chart of procedures
Table 2 Approximate compressive strengths (N/mm2) of
concrete mixes made with a free-water/cement ratio of 0.5
Cement
Type of
Compressive strengths (N/mm2)
strength
coarse
Age (days)
class
aggregate
3
7
28
91
42.5
52.5

Uncrushed

22

30

42

49

Crushed

27

36

49

56

Uncrushed

29

37

48

54

Crushed

34

43

55

61

Throughout this publication concrete strength is expressed in the units N/mm2.
1 N/mm2 = 1 MN/m2 = 1 MPa. (N = newton; Pa = pascal.)

13

higher free-water content and increased workability.
On the other hand, if the design method indicates a
cement content that is higher than a specified maximum
then it is probable that the specification cannot be met
simultaneously on strength and workability requirements
with the selected materials. Consideration should then be
given to changing the type or strength class, or both, of
cement, the type and maximum size of aggregate or the
level of workability of the concrete, or to the use of a
water-reducing admixture.
5.4 Determination of total aggregate content (Stage 4)

corresponding value for the free-water/cement ratio can
then be read from the abscissa. This should be compared
with any maximum free-water/cement ratio that may be
specified and the lower of these two values used.
5.2 Selection of free-water content (Stage 2)

Stage 2 consists simply of determining the free-water
content from Table 3 depending upon the type and
maximum size of the aggregate to give a concrete of the
specified slump or Vebe time.

Stage 4 requires an estimate of the density of the fully
compacted concrete which is obtained from Figure 5
depending upon the free-water content and the relative
density* of the combined aggregate in the saturated
surface-dry condition (SSD). If no information is
available regarding the relative density of the aggregate,
an approximation can be made by assuming a value of 2.6
for uncrushed aggregate and 2.7 for crushed aggregate.
From this estimated density of the concrete the total
aggregate content is determined from calculation C4:
Total aggregate content =
(saturated and surface-dry)

5.3 Determination of cement content (Stage 3)

D—C—W

…C4

The cement content is determined from calculation C3:
Cement content =

free-water content
free-water/cement ratio

…C3

The resulting value should be checked against any
maximum or minimum value that may be specified. If the
calculated cement content from C3 is below a specified
minimum, this minimum value must be adopted and a
modified free-water/cement ratio calculated which will
be less than that determined in Stage 1. This will result in
a concrete that has a mean strength somewhat higher
than the target mean strength. Alternatively, the freewater/cement ratio from Stage 1 is used resulting in a
Table 3 Approximate free-water contents (kg/m3) required
to give various levels of workability
Slump (mm)
0–10 10–30 30–60 60–180
Vebe time (s)
>12
6–12 3–6
0–3
Maximum size
of aggregate
Type of
(mm)
aggregate
10
20
40

Uncrushed

150

180

205

225

Crushed

180

205

230

250

Uncrushed

135

160

180

195

Crushed

170

190

210

225

Uncrushed

115

140

160

175

Crushed

155

175

190

205

where D = the wet density of concrete (kg/m3)
C = the cement content (kg/m3)
W = the free-water content (kg/m3)
5.5 Selection of fine and coarse aggregate contents
(Stage 5)

Stage 5 involves deciding how much of the total
aggregate should consist of materials smaller than 5 mm,
ie the sand or fine aggregate content. Figure 6 shows
recommended values for the proportion of fine aggregate
depending on the maximum size of aggregate, the
workability level, the grading of the fine aggregate
(defined by its percentage passing a 600 µm sieve) and
the free-water/cement ratio. The best proportion of fines
to use in a given mix will depend on the shape of the
particular aggregate, the actual grading of shape of the
particular aggregate, the actual grading of the fine
aggregate and the use to which the concrete is to be put.
However, adoption of a proportion obtained from
Figure 6 will generally give a satisfactory concrete in the
first trial mix which can then be adjusted as required for
the exact conditions prevailing.
The final calculation, C5, to determine the fine and
coarse aggregate contents, is made using the proportion
of fine aggregate obtained from Figure 6 and the total
aggregate content derived in Stage 4:

Note: When coarse and fine aggregates of different types are used, the free-water
content is estimated by the expression:
2

⁄3 Wf + 1⁄3 Wc

where Wf = free-water content appropriate to type of fine aggregate
Wc = free-water content approporiate to type of coarse aggregate.
and

*The internationally known term ‘relative density’ used in this publication is synonymous with
‘specific gravity’ and is the ratio of the mass of a given volume of substance to the mass of an
equal volume of water.

14

Part two: The mix design process

Figure 5 Estimated wet density of fully compacted concrete

Figure 6 Recommended proportions of fine aggregate according to percentage passing a 600 µm sieve

5 Flow chart of procedures

Figure 6 (continued)

Figure 6 (continued)

15

16



…C5
Coarse aggregate content =

total aggregate content — fine aggregate content
Fine aggregate content =
total aggregate content × proportion of fines

The coarse aggregate content itself can be subdivided if
single sized 10, 20 and 40 mm materials are to be
combined. Again, the best proportions will depend on
aggregate shape and concrete usage but the following
ratios are suggested as a general guide:
1:2 for combination of 10 and 20 mm material
1:1.5:3 for combination of 10, 20 and 40 mm material.

Part two: The mix design process

6 Trial mixes
6 Trial mixes
The preceding design method determines a set of mix
proportions for producing a concrete that has
approximately the required properties of strength and
workability. The method, however, is based on simplified
classifications for type and quality of the materials and it
still remains to check whether or not the particular
aggregates and cement selected for use in a given case
will behave as anticipated. This is the object of making
the trial mix, and the subsequent feedback of information
from the trial mix is an essential part of the mix design
process.
In order to avoid the possible delay caused by a need to
prepare a second trial mix as a result of strength tests, it
may be expedient to prepare two or more initial trial
mixes with the same water content but with different
water/cement ratios.
Normally, when typical materials are to be used, a
single trial mix would be sufficient although some Codes
of Practice may stipulate not only the number of trial
mixes to be made but also requirements for accepting
them as suitable. Adjustments to be made to the original
mix proportions, if necessary, will differ according to how
much the results of the trial mixes differ from the designed
values which will depend partly upon how typical the
materials are of their classifications. Depending on these,
there are three courses of action open:
● To use the trial mix proportions in the production
mixes
● To modify the trial mix proportions slightly in the
production mixes
● To prepare further trial mixes incorporating major
changes to the mix proportions
6.1 Production of trial mixes

The design method gives the mass in kilograms of the
different materials required to produce one cubic metre
of compacted concrete. The batch quantities for the trial
mix can be obtained directly, therefore, by multiplying
each of the constituent contents by the volume of the mix
required. Typically, a 50 litre (0.05 m3) mix is sufficient to
make six cubes of 150 mm side and to carry out,
separately, measurements of slump, Vebe time and
density. The individual batch quantities (in kg) would
then be equal to the appropriate contents, obtained in 5.2,
5.3 and 5.5, multiplied by 0.05.
Trial mixes should be prepared in accordance with the
requirements of BS 1881:Part 125[29]. This British
Standard allows the use of aggregates in any one of four
moisture conditions, ie
(a) oven-dry,
(b) air-dried,
(c) saturated surface-dry, or
(d) saturated by soaking in water for at least 24 hours.
The batch quantities determined in the mix design
process are based on saturated surface-dry aggregates as
in (c) above. If the aggregates are surface-wet or saturated

17

as in (d) above, the amount of free-water that is present
should be determined so that adjustments can be made to
the mass of aggregate and water added at the mixer.
When aggregates are to be batched in a dry condition
as in (a) or (b) above, the batch quantities of the
aggregate should be reduced and the mass of mixing
water increased to allow for the absorption of some of the
mixing water by the dry aggregate. The mass of the fine
and coarse aggregate required for the trial mix should be
calculated by multiplying the batch quantities derived
from calculation C5 by 100/(100 + A ) where A is the
percentage by mass of water needed to bring the dry
aggregate to the saturated surface-dry condition. The
mass of the mixing water should be increased by the
amount required for absorption by the aggregates.
When dry aggregates are used they should be allowed
to soak with some of the mixing water before other
materials are added, to avoid obtaining false values for the
workability and possibly for the strength of the concrete.
This is achieved, in accordance with BS 1881:Part 125, by
mixing the aggregate with about half of the total water
and allowing it to stand for a period so that the aggregate
takes up most of the water it will ultimately absorb, before
adding the cement, the rest of the water and continuing
to mix for the periods specified.
6.2 Tests on trial mixes

Tests on the fresh concrete, the making of test specimens,
the curing of the specimens and their method of test
should be in accordance with the relevant part of BS 1881
as follows:
Slump test
BS 1881:Part 102[15]
Vebe time test
BS 1881:Part 104[16]
Density test
BS 1881:Part 107[30]
Making test cubes
BS 1881:Part 108[31]
Normal curing
BS 1881:Part 111[26]
Compression testing of cubes BS 1881:Part 116[32]
6.3 Adjustments to mix proportions

6.3.1 Workability
During the mixing of the trial mix an experienced
technician is able to adjust the water content by
inspection if the workability of the mix is much outside
the specified range. It is thus useful, initially, to withhold a
small proportion, say 10%, of the mix water until the
technician has assessed visually that its addition is needed
to achieve the required workability. Furthermore, if at the
designed water content the workability of the trial mix
appears below that required, additional water should be
added to obtain the required workability.
After completion of the mixing cycle and workability
measurements a change of water content may still be
needed, either for use in the production mix or for a
further trial mix, and this can be estimated by reference to
Table 3.
During the measurement of workability the concrete
should also be assessed subjectively for its other
rheological properties; this may indicate a need to change
the relative aggregate proportions.

18
6.3.2 Density
After the density of the fresh concrete is measured, the
resultant value is compared with the density value used
during the design (Item 4.2). If there is an appreciable
difference, the constituent contents per cubic metre,
referred to as the unit proportions of the trial mix, will
differ from those intended in the initial design. In this
case, the initial design values should be corrected by the
ratio of measured density to assumed density in order to
determine the actual masses per cubic metre in the trial
mix.
6.3.3 Strength
When results of the strength tests become available they
are compared with the target mean strength (and any
other existing requirements or guides in other
Specifications or Codes). If necessary an adjustment is
made to the water/cement ratio by using the curves of
Figure 4. Two examples of this adjustment are shown in
Figure 7, where:
A represents the reference data given in Table 2 for the
particular types of aggregate and cement to be used
and the appropriate age of test
B represents the free-water/cement ratio estimated for
the trial mix
B' represents the actual free-water/cement ratio used in
the trial mix when different from B. (This situation
arises if the water content of the concrete is adjusted
during the manufacture of the trial mix as in example 2)
C represents the strength result of the test specimens
made from the trial mix
D represents the new estimate of the free-water/cement
ratio required to give the target mean strength
Minor adjustments may be made to the mix proportions
for use in production mixes without the need to carry out
further trials. Exceptionally, when large adjustments
seem to be necessary to the water/cement ratio it is
advisable to make a second trial mix using the revised
proportions and recalculated batch quantities based on
the updated value for density of the mix.

Part two: The mix design process

6 Trial mixes

Figure 7 Two examples of the process for adjusting a water/cement ratio using the results of a trial mix

19

20

Part two: The mix design process

7 Examples of mix design

The cement content of 340 kg/m3 (Item 3.1) is
obtained from calculation of C3 and, since this is greater
than the specified minimum of 290 kg/m3, it is suitable for
the design. This completes Stage 3.
Using the assumed relative density of 2.6 and the freewater content of 160 kg/m3, a wet density of concrete of
2400 kg/m3 (Item 4.2) is obtained from Figure 5, and
calculation C4 gives a total aggregate content of
1900 kg/m3 (Item 4.3) completing Stage 4.
Finally the fine and coarse aggregate contents are
obtained in Stage 5 by selecting the proportion of fine
aggregate of 27% (Item 5.2) from Figure 6 for the given
maximum aggregate size, required slump and derived
free-water/cement ratio. The fine and coarse aggregate
contents (Items 5.3 and 5.4) are obtained through
calculations C5.
If single-sized 10 mm and 20 mm coarse aggregates are
used the coarse aggregate content is proportioned 1:2 as
described in 5.5.
Thus the quantities of the constituent materials per m3
are:
Cement
340 kg
Water
160 kg
Fine aggregate
515 kg (saturated surface-dry)
Coarse aggregate 1385 kg (saturated surface-dry)
consisting of
460 kg 10 mm single-size and
925 kg 20 mm single-size

The following examples are given to illustrate the use of
this mix design procedure. The relevant details and
calculations are entered on the standard mix design form
(shown in Table 1) and the examples are chosen to
illustrate the various options that may arise. Although
there are eight items listed in the specified variables (see
Figure 2), ie 1.1, 1.3, 1.5, 1.8, 2.1, 2.2, 3.2 and 3.3, only four
of them are essential for the process. Three are optional
limiting values that may be specified: Item 1.8 maximum
free-water/cement ratio; Item 3.2 maximum cement
content; Item 3.3 minimum cement content. These are
therefore shown in italics on the standard mix design
form (Table 1) and by two-way arrows in Figure 2.
The final specified variable is Item 1.3 specified margin.
This is an alternative method for dealing with the margin
required to determine the target mean strength. The
other method is to use the permitted percentage of
defectives in Item 1.1 so that the appropriate constant k
can be used in Item 1.3 (mix parameter) to calculate the
margin using Item 1.2, standard deviation, as described
in 4.4.
7.1 Example 1: unrestricted design

The following requirements are specified and thus
entered under the relevant item on the mix design form,
as shown in Table 4.
1 Characteristic compressive strength,
30 N/mm2 at 28 days, with a
2.5% defective rate (k = 1.96)
Item 1.1
2 Portland cement class 42.5
Item 1.5
3 Slump required, 10–30 mm
Item 2.1
4 Maximum aggregate size, 20 mm
Item 2.2
5 Maximum free-water/cement ratio, 0.55
Item 1.8
6 Minimum cement content, 290 kg/m3
Item 3.3
A maximum cement content is not specified and thus
there is no entry under Item 3.2. There are no previous
control data and thus a standard deviation of 8 N/mm2
obtained from Figure 3 is used in Item 1.2. The fine and
coarse aggregates to be used are uncrushed, the relative
density is unknown and is assumed to be 2.6 as stated in
5.4, and the fine aggregate has 70% passing a 600 µm
sieve. These details are entered in Table 4 under Items 1.6,
4.1 and 5.1 respectively.
The target mean strength is obtained by performing
calculations C1 and C2 and found to be 46 N/mm2.
Table 2 shows that for the materials being used, the
estimated 28-day strength at a free-water/cement ratio of
0.5 is 42 N/mm2. This value is then applied to Figure 4,
and for the target mean strength of 46 N/mm2 it is found
that a free-water/cement ratio of 0.47 (Item 1.7) is
required. This is less than the specified maximum value of
0.55 and is thus suitable for the design. This completes
Stage 1.
Stage 2 is completed by obtaining the required freewater content of 160 kg/m3 (Item 2.3) from Table 3
appropriate to the specified requirements.

Assuming that the aggregates are used in a saturated
surface-dry condition, the quantities for a 50 litre
(0.05 m3) trial mix are therefore:
Cement
17.0 kg
Water
8.0 kg
Fine aggregate
25.7 kg (satuated surface-dry)
Coarse aggregate 69.2 kg (satuated surface-dry)
consisting of 23.0 kg 10 mm single-size and
46.2 kg 20 mm single-size
To obtain the mass of the oven-dry aggregates when
aggregates are to be batched in an oven-dry condition,
the masses of the saturated surface-dry aggregates
derived from calculations C5 are multiplied by
100/(100 + A ) where A is the percentage by mass of
water needed to bring the dry aggregates to a saturated
surface-dry condition. The amount of the mixing water
should be increased by the mass of water absorbed by the
aggregates to reach the saturated surface-dry condition.
Thus if the absorption of the fine aggregate is 2% and of
the coarse aggregate is 1%, then in the above trial mix:
Mass of oven-dry fine aggregate =
25.7 × 100/102 = 25.2 kg
Mass of oven-dry coarse aggregate =
69.2 × 100/101 = 68.5 kg
Water required for absorption =
(25.7 – 25.2) + (69.2 – 68.5) = 0.5 + 0.7 = 1.2 kg

7 Examples of mix design

21

Table 4 Completed concrete mix design form for unrestricted design
Reference
Stage Item

or calculation

1

1.1 Characteristic strength

Specified

1.2 Standard deviation

Fig 3

1.3 Margin

C1
or
Specified

1.4 Target mean strength

C2

1.5 Cement strength class

Specified

3

30

28

 ………………………………………XN/mm2 atX ……………………XdaysX

2·5
 Proportion defectiveX ………………………………………………………X%X
2
8
X
………………………………………XN/mm2 or no dataX …………XN/mm
2
1·96 ………………X×X
1·96
16
8
……………X=X
…………XN/mm
X
(kX=X……………X)X

⁄

X=X …………XN/mm2X
2
46
30
16
X
XX ………………X+X
……………X=X
…………XN/mm

⁄

42.5/52.5

⁄
⁄

1.6 Aggregate type: coarse
Aggregate type: fine

2

Values

Crushed/uncrushed
Crushed/uncrushed

1.7 Free-water/cement ratio

Table 2, Fig 4

1.8 Maximum free-water/
cement ratio

Specified

0·47
………………………………………
X
……………………………………… Use the lower value
0·55
………………………………………


2.1 Slump or Vebe time

Specified

10 –
30
SlumpX
………………………………Xmm
or Vebe timeX …………………XsX

2.2 Maximum aggregate size

Specified

20
………………XmmX

2.3 Free-water content

Table 3

3.1 Cement content

C3

3
160 X÷X ………………………………X=
0·47
340
…………………
……………Xkg/m
X

3.2 Maximum cement content

Specified

⁄
…………………Xkg/m

3.3 Minimum cement content

Specified

290
3
…………………Xkg/m

⁄

……………………………………………………………

4

5

160 kg/m3X

3

use 3.1 if ≤ 3.2
use 3.3 if > 3.1
3.4 Modified free-water/cement ratio

0·47

340 kg/m3X

………………………………………………………………

⁄

2·6
………………………………………Xknown/assumed

⁄

4.1 Relative density of
aggregate (SSD)

2400
X)X=X
…………Xkg/m3X

4.2 Concrete density

Fig 5

4.3 Total aggregate content

C4

5.1 Grading of fine aggregate

70
Percentage passing 600 µm sieveX ………………………………………………………………X%X

5.2 Proportion of fine aggregate

Fig 6



5.4 Coarse aggregate content 

C5

2400 X–X ……………
1900
340 X–X ……………X)X=X
160
…………………
…………Xkg/m3X
25 to 30, say 27
………………………………………………………………………………X%X
1900

5.3 Fine aggregate content

Quantities

0·27
X×X………………………… X=X 515 Xkg/m3X
 …………………………

515
1900

………………………… X–X
………………………… X=X1385 Xkg/m3X

Cement

Water

Fine aggregate

Coarse aggregate (kg)

(kg)

(kg or litres)

(kg)

10 mm

20 mm

40 mm

340
160
515
460 ……………
925 ……………
……………………
…………………
………………………
……………

⁄
0·05
17·0
18·0
25·7
23 ……………
46·2 ……………
⁄
……………………
…………………
……………………… ……………
per trial mix of …………………Xm

per m3 (to nearest 5 kg)

3

Items in italics are optional limiting values that may be specified (see Section 7).
Concrete strength is expressed in the units N/mm2. 1 N/mm2 = 1 MN/ m2 = 1 MPa. (N = newton; Pa = pascal.)
The internationally known term ‘relative density’ used here is synonymous with ‘specific gravity’ and is the ratio of the mass of a given volume of substance to the mass of an equal volume of water.
SSD = based on the saturated surface-dry condition.

22

Part two: The mix design process

The quantities for the trial mix are:
Cement
17.0 kg
Water
9.2 kg
Fine aggregate
25.2 kg (oven-dry)
Coarse aggregate 68.5 kg (oven-dry)
consisting of 22.8 kg 10 mm single-size and
45.7 kg 20 mm single-size

workability, maximum free-water/cement ratio and
minimum cement content.

7.2 Example 2: mix restricted by maximum
water/cement ratio

The following requirements are specified and thus
entered under the relevant item on the mix design form,
as shown in Table 5:
1 Characteristic compressive strength,
25 N/mm2 at 28 days
Item 1.1
2 Portland cement class 42.5
Item 1.5
3 Slump required, 30–60 mm
Item 2.1
4 Maximum aggregate size, 40 mm
Item 2.2
5 Maximum free-water/cement ratio, 0.50
Item 1.8
6 Minimum cement content, 290 kg/m3
Item 3.3
There are no previous control data but a margin of
10 N/mm2 is specified and is used in Item 1.3.
The following information is known concerning the
aggregates to be used and the data are entered under the
relevant items on the mix design form, as shown in
Table 5:
Aggregate type, uncrushed
Item 1.6
Aggregate relative density, 2.5
Item 4.1
Fine aggregate, 90% passing a 600µm sieve
Item 5.1
The design process continues as in the previous example
but under Item 1.7 it is found that the free-water/cement
ratio for the required strength is 0.57; this is higher than
the specified maximum value of 0.50, so this latter value is
used in the rest of the mix design but Figure 4 indicates a
mean strength of 42 N/mm2 instead of 35 N/mm2. The
remaining stages of the mix design are completed as in
the previous example.
7.3 Example 3: mix restricted by minimum cement
content

In this example the same requirements and materials are
specified as in Example 2 but the workability required is
reduced to a slump of 0–10 mm.
The mix design proceeds as before and is shown on the
mix design form in Table 6.
Owing to the lowered workability requirement, the
free-water content is reduced to 115 kg/m3 (Item 2.3) and
this results in a reduced cement content of 230 kg/m3
(Item 3.1) which is less than the specified minimum of
290 kg/m3 (Item 3.3). This higher value must be used and
Item 3.4 calculated to give a modified free-water/cement
ratio of 0.40 which supersedes the value chosen in Stage 1
(Item 1.8). At this lower water/cement ratio Figure 4
indicates a strength of 55 N/mm2.
This is an example of the required strength being very
low in relation to the other specified parameters of low

7.4 Example 4: mix restricted by maximum cement
content

The following requirements are specified and thus
entered under the relevant item in the mix design form, as
shown in Table 7:
1 Characteristic compressive strength,
50 N/mm2 at 7 days,
defective rate 1% (k = 2.33)
Item 1.1
2 Portland cement class 52.5
Item 1.5
3 Slump required, 30–60 mm
Item 2.1
4 Maximum aggregate size, 10 mm
Item 2.2
5 Maximum cement content, 550 kg/m3
Item 3.2
Previous control data indicated an expected standard
deviation of 5 N/mm2 and this is used in Item 1.2.
The following information is known concerning the
aggregates to be used and the data are entered under the
relevant item on the mix design form (Table 7):
Aggregate type: coarse, crushed
fine, uncrushed
Item 1.6
Aggregate relative density, unknown, assume 2.7 Item 4.1
Fine aggregate, 45% passing a 600 µm sieve
Item 5.1
The mix design continues as in the previous examples
giving a free-water/cement ratio of 0.37 (Item 1.7) at the
end of Stage 1 and a free-water content of 215 kg/m3
(Item 2.3) at the end of Stage 2. The free-water content is
calculated as described in the Note to Table 3.
In Stage 3 the cement content required is found to be
580 kg/m3 (Item 3.1) compared with the specified
maximum of 550 kg/m3. It is thus not possible to proceed
further with the mix design for the original specified
requirements and changes should be considered as
described in 5.3.

7 Examples of mix design

23

Table 5 Completed concrete mix design form for a mix restricted by maximum water/cement ratio
Reference
Stage Item

or calculation

1

Specified

1.1 Characteristic strength

1.2 Standard deviation

Fig 3

1.3 Margin

C1
or
Specified

1.4 Target mean strength

C2

1.5 Cement strength class

Specified

3

25

28

 ………………………………………XN/mm2 atX ……………………XdaysX

 Proportion defectiveX ………………………………………………………X%X

⁄
⁄
…………XN/mm X
………………………………………XN/mm or no dataX ⁄
⁄
⁄
………………X×X ⁄
……………X=X ⁄
…………XN/mm X
(kX=X……………X)X
2

2
2

2
10
X=X …………XN/mm
X
2
35
25
10
X
XX ………………X+X
……………X=X
…………XN/mm

⁄

42.5/52.5

⁄
⁄

1.6 Aggregate type: coarse
Aggregate type: fine

2

Values

Crushed/uncrushed
Crushed/uncrushed

1.7 Free-water/cement ratio

Table 2, Fig 4

1.8 Maximum free-water/
cement ratio

Specified

0·57
………………………………………
X
……………………………………… Use the lower value
0·50
………………………………………


2.1 Slump or Vebe time

Specified

30 –
60
SlumpX
………………………………Xmm
or Vebe timeX …………………XsX

2.2 Maximum aggregate size

Specified

40
………………XmmX

2.3 Free-water content

Table 3

3.1 Cement content

C3

3
160 X÷X ………………………………X=
0·50
320
…………………
……………Xkg/m
X

3.2 Maximum cement content

Specified

⁄
…………………Xkg/m

3.3 Minimum cement content

Specified

290
3
…………………Xkg/m

⁄

……………………………………………………………

4

5

160 kg/m3X

3

use 3.1 if ≤ 3.2
use 3.3 if > 3.1
3.4 Modified free-water/cement ratio

0·50

320 kg/m3X

………………………………………………………………

⁄

2·5
………………………………………Xknown/assumed

⁄

4.1 Relative density of
aggregate (SSD)

2325
X)X=X
…………Xkg/m3X

4.2 Concrete density

Fig 5

4.3 Total aggregate content

C4

5.1 Grading of fine aggregate

90
Percentage passing 600 µm sieveX ………………………………………………………………X%X

5.2 Proportion of fine aggregate

Fig 6



5.4 Coarse aggregate content 

C5

1845
2325 X–X ……………
320 X–X ……………X)X=X
160
…………………
…………Xkg/m3X
20 to 23, say 22
………………………………………………………………………………X%X
1845

5.3 Fine aggregate content

0·22
X×X………………………… X=X 405 Xkg/m3X
 …………………………

405
1845

………………………… X–X
………………………… X=X1440 Xkg/m3X

Cement

Water

Fine aggregate

Coarse aggregate (kg)

Quantities

(kg)

(kg or litres)

(kg)

10 mm

per m3 (to nearest 5 kg)

320
160
405
260 ……………
395 ……………
……………………
…………………
………………………
……………

20 mm

40 mm

785

31·6 62·8
0·08 3 ……………………
25·6
12·8
32·4
20·8 ……………
…………………
……………………… ……………
……………
per trial mix of …………………Xm
Items in italics are optional limiting values that may be specified (see Section 7).
Concrete strength is expressed in the units N/mm2. 1 N/mm2 = 1 MN/ m2 = 1 MPa. (N = newton; Pa = pascal.)
The internationally known term ‘relative density’ used here is synonymous with ‘specific gravity’ and is the ratio of the mass of a given volume of substance to the mass of an equal volume of water.
SSD = based on the saturated surface-dry condition.

24

Part two: The mix design process

Table 6 Completed concrete mix design form for a mix restricted by minimum cement content
Reference
Stage Item

or calculation

1

Specified

1.1 Characteristic strength

1.2 Standard deviation

Fig 3

1.3 Margin

C1
or
Specified

1.4 Target mean strength

C2

1.5 Cement strength class

Specified

3

25

28

 ………………………………………XN/mm2 atX ……………………XdaysX

 Proportion defectiveX ………………………………………………………X%X

⁄
⁄
…………XN/mm X
………………………………………XN/mm or no dataX ⁄
⁄
⁄
………………X×X ⁄
……………X=X ⁄
…………XN/mm X
(kX=X……………X)X
2

2
2

2
10
X=X …………XN/mm
X
2
35
25
10
X
XX ………………X+X
……………X=X
…………XN/mm

⁄

42.5/52.5

⁄
⁄

1.6 Aggregate type: coarse
Aggregate type: fine

2

Values

Crushed/uncrushed
Crushed/uncrushed

1.7 Free-water/cement ratio

Table 2, Fig 4

1.8 Maximum free-water/
cement ratio

Specified

0·57
………………………………………
X
……………………………………… Use the lower value
0·50
………………………………………


2.1 Slump or Vebe time

Specified

0–
10
SlumpX
………………………………Xmm
or Vebe timeX …………………XsX

2.2 Maximum aggregate size

Specified

40
………………XmmX

2.3 Free-water content

Table 3

3.1 Cement content

C3

3
115
0·50
230
…………………
X÷X ………………………………X=
……………Xkg/m
X

3.2 Maximum cement content

Specified

⁄
…………………Xkg/m

3.3 Minimum cement content

Specified

290
3
…………………Xkg/m

0·50

⁄

……………………………………………………………

115

kg/m3X

3

use 3.1 if ≤ 3.2
use 3.3 if > 3.1
3.4 Modified free-water/cement ratio
4

5

290 kg/m3X
115 ÷ 290
………………………………………………………………
0·40
2·5
………………………………………Xknown/assumed

⁄

4.1 Relative density of
aggregate (SSD)

2375
X)X=X
…………Xkg/m3X

4.2 Concrete density

Fig 5

4.3 Total aggregate content

C4

5.1 Grading of fine aggregate

90
Percentage passing 600 µm sieveX ………………………………………………………………X%X

5.2 Proportion of fine aggregate

Fig 6



5.4 Coarse aggregate content 

C5

1970
2375 X–X ……………
290 X–X ……………X)X=X
115
…………………
…………Xkg/m3X
15 to 18, say 17
………………………………………………………………………………X%X
1970

5.3 Fine aggregate content

0·17
X×X………………………… X=X 335 Xkg/m3X
 …………………………

335
1970

………………………… X–X
………………………… X=X1635 Xkg/m3X

Cement

Water

Fine aggregate

Coarse aggregate (kg)

Quantities

(kg)

(kg or litres)

(kg)

10 mm

per m3 (to nearest 5 kg)

290
115
335
300 ……………
445 ……………
……………………
…………………
………………………
……………

20 mm

40 mm

890

35·6 71·2
0·08 3 ……………………
23·2
9·2
26·8
24·0 ……………
…………………
……………………… ……………
……………
per trial mix of …………………Xm
Items in italics are optional limiting values that may be specified (see Section 7).
Concrete strength is expressed in the units N/mm2. 1 N/mm2 = 1 MN/ m2 = 1 MPa. (N = newton; Pa = pascal.)
The internationally known term ‘relative density’ used here is synonymous with ‘specific gravity’ and is the ratio of the mass of a given volume of substance to the mass of an equal volume of water.
SSD = based on the saturated surface-dry condition.

7 Examples of mix design

25

Table 7 Completed concrete mix design form for a mix restricted by maximum cement content
Reference
Stage Item

or calculation

1

1.1 Characteristic strength

Specified

1.2 Standard deviation

Fig 3

1.3 Margin

C1
or
Specified

1.4 Target mean strength

C2

1.5 Cement strength class

Specified

1.6 Aggregate type: coarse
Aggregate type: fine

2

3

Values

50

7

 ………………………………………XN/mm2 atX ……………………XdaysX

1
 Proportion defectiveX ………………………………………………………X%X

⁄

………………………………………XN/mm2 or no dataX …………XN/mm2X
2
2·33 ………………X×X
2·33
11·6
5
……………X=X
…………XN/mm
X
(kX=X……………X)X

⁄

X=X …………XN/mm2X
2
62
50
11·6
X
XX ………………X+X
……………X=X
…………XN/mm

42.5/52.5
⁄

⁄

Crushed/uncrushed
Crushed/uncrushed

⁄

1.7 Free-water/cement ratio

Table 2, Fig 4

1.8 Maximum free-water/
cement ratio

Specified

0·37
………………………………………
X
……………………………………… Use the lower value
………………………………………

2.1 Slump or Vebe time

Specified

30 –
60
SlumpX
………………………………Xmm
or Vebe timeX …………………XsX

2.2 Maximum aggregate size

Specified

10
………………XmmX

2.3 Free-water content

Table 3

3.1 Cement content

C3

3
215 X÷X ………………………………X=
0·37
580
…………………
……………Xkg/m
X

3.2 Maximum cement content

Specified

3
550
…………………Xkg/m

3.3 Minimum cement content

Specified

⁄
…………………Xkg/m

⁄

2
⁄3 (205) + 1⁄3 (230)
……………………………………………………………

4

5

215 kg/m3X

3

⁄

use 3.1 if ≤ 3.2
use 3.3 if > 3.1
3.4 Modified free-water/cement ratio

0·37

⁄

⁄

………………………………………………………………

kg/m3X

⁄

2·7
………………………………………Xknown/assumed

⁄

4.1 Relative density of
aggregate (SSD)

X)X=X …………Xkg/m3X

4.2 Concrete density

Fig 5

4.3 Total aggregate content

C4

5.1 Grading of fine aggregate

45
Percentage passing 600 µm sieveX ………………………………………………………………X%X

5.2 Proportion of fine aggregate

Fig 6



5.4 Coarse aggregate content 

C5

5.3 Fine aggregate content

Quantities
per m3 (to nearest 5 kg)
per trial mix of …………………Xm

………………… X–X …………… X–X ……………X)X=X …………Xkg/m3X

………………………………………………………………………………X%X

 ………………………… X×X………………………… X=X

 ………………………… X–X ………………………… X=X

Cement

Water

Fine aggregate

Coarse aggregate (kg)

(kg)

(kg or litres)

(kg)

10 mm

20 mm

Xkg/m3X
Xkg/m3X

40 mm

…………………… ………………… ……………………… …………… …………… ……………
3

…………………… ………………… ……………………… …………… …………… ……………

Items in italics are optional limiting values that may be specified (see Section 7).
Concrete strength is expressed in the units N/mm2. 1 N/mm2 = 1 MN/ m2 = 1 MPa. (N = newton; Pa = pascal.)
The internationally known term ‘relative density’ used here is synonymous with ‘specific gravity’ and is the ratio of the mass of a given volume of substance to the mass of an equal volume of water.
SSD = based on the saturated surface-dry condition.

27

Part three: Modifications to mix
design method

8 Design of air-entrained mixes
Concrete that is exposed in service to temperatures
below freezing point whilst in a saturated condition may
be susceptible to surface spalling, cracking and general
deterioration. The types and characteristics of damage
are numerous and are collectively referred to as frost
damage. The extent of this type of damage is markedly
increased when de-icing salts are used.
The incorporation of entrained air into a mix enables
the concrete better to withstand the action of frost and
de-icing salts and is consequently specified where
concrete is particularly subject to such damage, eg in
airfield and road pavements.
Guidance is given in this part of the publication for
making allowance for the effects of entrained air on the
strength, the workability and the density of the concrete.
The effects of entrained air vary according to the mix
proportions, the type and grading of aggregate, the
cement and the actual air-entraining agent[33]. The
following allowances should therefore be considered
only as an approximation over the range of air contents of
3 to 7% normally specified and consequently adjustments
to the trial mix proportions are more likely to be
necessary.
8.1 Effect of entrained air on strength

In general, the strength of concrete is reduced by the
addition of entrained air. The amount of the reduction
varies according to a number of factors as mentioned
above. However, for the range of air contents that is likely
to be required in the mixes covered by this publication, it
may be assumed that a loss of 5.5% in compressive
strength will result for each 1% by volume of air entrained
in the mix.
In order to estimate the water/cement ratio required
for an air-entrained concrete an allowance for strength
reduction is incorporated by aiming for an appropriately
higher target mean strength. The appropriate target
mean strength for an air-entrained mix is therefore given
by:
fc + M
1 – 0.055a

where fc = specified characteristic strength
M = the margin (see 4.4)
a = percentage by volume of air entrained
This modified target mean strength is then used in
Figure 4.
8.2 Effect of entrained air on workability

Basically, the introduction of entrained air into a mix
increases the workability of a concrete, although, as for
strength, the size of the effect depends on a number of
factors. In terms of the ranges of workability and air
contents used in this publication, the effect in the
majority of cases is to produce a mix with a workability in
the next more-workable category to that shown in
Table 3 for a particular water content.
This means that when designing an air-entrained mix,
