Repository: sthashixi-netwanderer/civilqntify

# CivilQntify 🏗️📐

**CivilQntify** is a Python desktop and CLI application for preliminary engineering calculations designed for **Concrete Mix Design**, **Structural Material Quantification**, and **Construction Cost Estimation**. 

Built for civil engineers, concrete technology specialists, and quantity surveyors, CivilQntify automates mix proportioning according to international concrete design standards (ACI, IS, DOE/BRE), analyzes aggregate particle size distributions (PSD), estimates material bills for supported element geometries, and provides cost estimation from manually entered rates. Results require engineering review and trial-batch verification before construction use.

---

File: DOE-standard.md (part 3 of 4)
5
5
5
for example, which is required to have a slump in the
range 30–60 mm, a water content should be chosen from
Table 3 to give a slump of 10–30 mm.
In addition to affecting the workability of the concrete
in terms of its slump or Vebe time, the entrainment of air
modifies the character of the fresh concrete, making it
more plastic and cohesive. It may sometimes be possible,
therefore, to reduce the proportion of fine aggregate by
up to 5% of the total aggregate, thereby permitting a
further small reduction in the water content.
8.3 Density of air-entrained mixes

Estimation of the density of air-entrained mixes may be
made by the use of Figure 5. The correct value of the wet
density of air-entrained concrete is obtained by
subtracting from the wet density shown in Figure 5, an
amount:
10 × a × RDA
where a
= the required percentage by volume of
entrained air
RDA= the relative density of the aggregate
calculated on a saturated surface-dry basis.
(When unknown an approximation can be
made by assuming a value of 2.6 or 2.7 as
appropriate).

28

Part three: Modifications to mix design method

8.4 Modifications to the design process

The following information is known concerning the
aggregates to be used and the data are entered under the
relevant item on the mix design form (Table 8):
Aggregate type: coarse, crushed
fine, uncrushed
Item 1.6
Aggregate relative density, 2.65
Item 4.1
Fine aggregate, 50% passing a 600 µm sieve
Item 5.1

The design process is basically unchanged from the
normal method. However, it is necessary to allow for the
factors discussed in 8.1 to 8.3 by making the following
modifications and substitutions to the items enumerated
in Table 1 and Figure 2.
● Item 1.4 Target mean strength
The target mean strength derived from the specified
characteristic strength and the appropriate margin
from Item 1.3 is modified as shown in 8.1.
● Item 2.3 Free-water content
To allow for the improved workability the free-water
content is derived from Table 3 for one level of
workability lower than that specified.
● Item 4.2 Concrete density
To allow for the reduced density of air-entrainment
concrete the wet-density for the non-air-entrained
concrete derived from Figure 5 is reduced as described
in 8.3.
8.5 Trial mixes of air-entrained concrete

In addition to the tests listed in 6.2 to be carried out on
the trial mix, it is necessary to measure the air content of
the fresh concrete; this should be carried out according to
BS 1881:Part 106[34]. The result of this measurement takes
precedence over the other test results because, as
explained above, their values are in turn influenced by the
level of air content. It is usually necessary, therefore, to
produce a trial mix of the required air content before the
appropriate values of workability and strength can be
confidently established, although rough estimates can be
made even if the air content is outside the required range.
8.6 Example of mix design

An example of the use of the mix design method is shown
in Table 8* . This example deals with the case of designing
an air-entrained concrete mix using a crushed coarse
aggregate with an uncrushed fine aggregate.
The following requirements are specified and thus
entered under the relevant item on the mix design form,
as shown in Table 8:
1 Characteristic compressive strength,
30 N/mm2 at 28 days,
1% defective rate (k = 2.33)
Item 1.1
2 Portland cement class 42.5
Item 1.5
3 Slump required, 25 mm
Item 2.1
4 Maximum aggregate size, 20 mm
Item 2.2
5 Maximum free-water/cement ratio, 0.55
Item 1.8
6 Minimum cement content, 285 kg/m3
Item 3.3
7 Air content, 4.5%
Item 1.4.1
Previous control data gave a standard deviation of
5 N/mm2 and this is used in Item 2.

*The form is printed at the end of this publication for ease of removal and subsequent use.

The design process continues as in the examples given in
Section 7 subject to the modifications described in this
section.
In Stage 1, Item 1.4 is modified to allow for the air
content as described in 8.1.
Further, the determination of the free-water content
(Item 2.3) involves the calculation given in Table 3 to deal
with the different types of fine and coarse aggregates
used. In Stage 2 it should be noted that, although the
specified slump is 25 mm, ie in the 10–30 mm category,
the water content is taken from the lower workability
category, ie a slump from 0 to 10 mm as described in 8.2.
The only other modification to the process occurs in
Stage 4 where the wet density of the concrete (Item 4.2)
is adjusted to allow for its air content as described in 8.3.

8 Design of air-entrained mixes

29

Table 8 Completed concrete mix design form for air-entrained concrete
Reference
Stage Item

or calculation

1

1.1 Characteristic strength

Specified

1.2 Standard deviation

Fig 3

1.3 Margin

1.4 Target mean strength

C1
or
Specified

28

⁄

2
5
or no dataX …………XN/mm2X
………………………………………XN/mm

5
2·33
2·33
X=X……………X)X ………………X×X
……………X=X 11·7
…………XN/mm2X
(k

⁄

X=X …………XN/mm2X

30
12
XX
………………X+X
……………X=X 42
…………XN/mm2X

C2 & Para 8.1*

4·5
…………………X%

*1.4.2 Modified target mean strength

2
56
42
4·5
X
…………………X÷X(1X–X0.055X×X
……………X)X=X
…………XN/mm

Specified

1.6 Aggregate type: coarse
Aggregate type: fine

3

30

 ………………………………………XN/mm2 atX ……………………XdaysX

1
 Proportion defectiveX ………………………………………………………X%X

*1.4.1 Air content

1.5 Cement strength class

2

Values

⁄

42.5/52.5

⁄

Crushed/uncrushed
Crushed/uncrushed

⁄

1.7 Free-water/cement ratio

Table 2, Fig 4

1.8 Maximum free-water/
cement ratio

Specified

0·45
………………………………………
X
……………………………………… Use the lower value
0·55
………………………………………

2.1 Slump or Vebe time

Specified

25
SlumpX ………………………………Xmm
or Vebe timeX …………………XsX

2.2 Maximum aggregate size

Specified

20
………………XmmX

2.3 Free-water content

2
⁄3 (135) + 1⁄3 (170)
Table 3 & Para 8.2* ……………………………………………………………

3.1 Cement content

C3

3
0·45
145 X÷X ……………………………X=
320
…………………
………………Xkg/m
X

3.2 Maximum cement content

Specified

…………………Xkg/m
⁄

3.3 Minimum cement content

Specified

3
285
…………………Xkg/m

⁄

4

5

145 kg/m3X

3

use 3.1 if ≤ 3.2
use 3.3 if > 3.1
3.4 Modified free-water/cement ratio

0·45

320 kg/m3X

………………………………………………………………

2·65
………………………………………Xknown/assumed

⁄

4.1 Relative density of
aggregate (SSD)

4·5 X×X 2·65
2460
…………X–X(10X×X ……………
……………X)X=X2340
…………Xkg/m3X
2340
320 X–X ……………X)X=X
145
1875
………………… X–X ……………
…………Xkg/m3X

4.2 Concrete density

Fig 5 & Para 8.3*

4.3 Total aggregate content

C4

5.1 Grading of fine aggregate

50
Percentage passing 600 µm sieveX ………………………………………………………………X%X

5.2 Proportion of fine aggregate

Fig 6



5.4 Coarse aggregate content 

C5

5.3 Fine aggregate content

29 to 35, say 32
………………………………………………………………………………X%X
1875
0·32
X×X…………………………
X=X 600 Xkg/m3X
 …………………………

1875
600

………………………… X–X
………………………… X=X 1275 Xkg/m3X

Cement

Water

Fine aggregate

Coarse aggregate (kg)

Quantities

(kg)

(kg or litres)

(kg)

10 mm

per m3 (to nearest 5 kg)

320
145
600
425 ……………
850 ……………
……………………
…………………
………………………
……………

20 mm

40 mm

⁄

3
24·0
17·0 ……………
34·0 ⁄
0·04
12·8
5·8
……………………
…………………
………………………
……………
……………
per trial mix of …………………Xm

*Modifications for air entrainment.
Items in italics are optional limiting values that may be specified (see Section 7).
Concrete strength is expressed in the units N/mm2. 1 N/mm2 = 1 MN/ m2 = 1 MPa. (N = newton; Pa = pascal.)
The internationally known term ‘relative density’ used here is synonymous with ‘specific gravity’ and is the ratio of the mass of a given volume of substance to the mass of an equal volume of water.
SSD = based on the saturated surface-dry condition.

30

Part three: Modifications to mix design method

9 Design of Portland cement/pfa mixes

Table 9 Approximate free-water contents required to give
various levels of workability

9.1 Introduction to pulverised-fuel ash (pfa)

There is a growing use of pfa in concrete, particularly
where the concrete is required to have specific
properties. Pulverised-fuel ash is used to replace some of
the cement in the mix but in order to obtain concrete
having the same strength at 28 days, the combined mass
of the cement plus pfa needs to be greater than that of the
cement in a cement-only mix. Pulverised-fuel ash which
is suitable for concrete initially assists in reducing the
water demand of the concrete, but later, acting as a
pozzolana, it increases the strength of the concrete.
Pozzolanas, including pfa, react in the presence of
moisture with the calcium hydroxide released by the
hydration of the Portland cement to form additional
strength-producing compounds at later ages.
Pulverised-fuel ash is particularly beneficial in large
concrete sections in reducing thermal cracking problems
due to the heat evolution during hydration of the
cement[35]. The use of pfa may also be beneficial when
concrete is placed in sulfate-bearing soil conditions as
described in BRE Digest 363[21] and when there is the
possibility of disruption of the concrete due to the
alkali–silica reaction (ASR) as described in BRE Digest
330[22] and the independent Working Party Report[23]
published by the Concrete Society.
However, the use of pfa also has the effects of
increasing the sensitivity of the concrete to poor curing,
although with a greater potential for recovery, and
increasing the setting times and formwork pressures.
As with cements and aggregates, the quality of pfa
varies from source to source and it also varies with time
from a given source. Not all pfa is suitable for concrete.
Pulverised-fuel ash of suitable quality is covered by
British Standard BS 3892:Parts 1[7] and 2[36]. Pulverisedfuel ash complying with the requirements of either part of
this standard can be used for making concrete. However,
the requirements of BS 3892:Part 1 are more stringent
than those of Part 2 and this quality of pfa is required for
structural use in BS 5328[13]. These more stringent
requirements mean that the characteristics of the pfa will
be less variable, for example the loss on ignition is
restricted to 7.0% and the residue on the 45 µm sieve is
restricted to 12.5%. For the purposes of this publication
the pfa is assumed to comply with BS 3892:Part 1.
9.2 Changes to the background information

When pfa is used in concrete it is necessary to consider
the following aspects of the background information
given in Part one and the reference data given in Part two:
● Workability and water content
● Strength development and free-water/cement ratio
● Cement content
● Variability of concrete strength
● Density of concrete and aggregate content
9.2.1 Workability and water content
Pulverised-fuel ash acts as a water-reducing agent, the

Part A: Portland cement concrete
Slump (mm)
0–10

10–30 30–60 60–180

Vebe time (s)

6–12

>12

3–6

0–3

Maximum size
of aggregate

Type of

(mm)

aggregate

10
20
40

Water content (kg/m3)

Uncrushed

150

180

205

225

Crushed

180

205

230

250

Uncrushed

135

160

180

195

Crushed

170

190

210

225

Uncrushed

115

140

160

175

Crushed

155

175

190

205

Part B: Portland cement/pfa concrete
Slump (mm)
0–10 10–30 30–60 60–180
Vebe time (s)

>12

Proportion, p, of pfa to

Reductions in water content

6–12

3–6

0–3

cement plus pfa (%)

(kg/m3)

10

5

5

5

10

20

10

10

10

15

30

15

15

20

20

40

20

20

25

25

50

25

25

30

30

water reduction depending on the characteristics of the
cement and pfa used and on the pfa and cement contents
of the mix. For the purpose of mix design, Hobbs[37] has
shown that the water content can normally be reduced
by 3% for each 10% proportion of pfa in the combined
cement plus pfa. Thus the values given in Table 3 are
reduced according to the proportion of pfa and the level
of workability required as shown in Part B of Table 9.
Part A is the same as Table 3 but is repeated for
convenience.
9.2.2 Strength development and free-water/cement ratio
As a pozzolana, pfa contributes to the strength of the
concrete, this contribution increasing with age. The mass
of pfa in a mix can be regarded as providing strength
equivalent to a smaller mass of cement. This led Smith[38]
to propose the use of a ‘cementing efficiency factor’, k,
where kF is the mass of Portland cement class 42.5
equivalent to a mass F of pfa. This k factor varies with the
pfa and generally increases with age. The strength of
Portland cement/pfa concrete depends upon the freewater/‘equivalent cement’ ratio in the same way as
Portland cement class 42.5 concrete. A Portland
cement/pfa concrete will have the same strength as a
Portland cement concrete of similar workability if:
W
W1
=
C + kF
C1
where W, C and F are the free-water, cement and pfa
contents respectively, and W1 and C1 the free-water and

9 Design of Portland cement/pfa mixes
Table 10 Approximate compressive strengths of Portland
cement/pfa made with a W/(C + 0.30F) ratio of 0.5
Cement
Type of coarse
Compressive strength
strength class
aggregate
at 28 days (N/mm2)
42.5
52.5

Uncrushed

42

Crushed

49

Uncrushed

48

Crushed

55

cement contents of the Portland cement concrete.
Although the k factor may vary from 0.20 to 0.45
depending upon the particular pfa and Portland cement
used, for the purpose of this mix design method based on
28-day strengths, it is taken as 0.30. The 28-day strengths
given in Table 10 apply to Portland cement/pfa concrete
made with a W/(C+0.30F ) ratio of 0.50 (these are the
same 28-day strengths given in Table 2). Strengths at
other ages could be used but these would require
different values for the k factor. Provided that the
Portland cement/pfa concrete has the same strength at
28 days as a Portland cement class 42.5 concrete, its
strength at later ages will be greater than the equivalent
Portland cement class 42.5 concrete cured under the
same conditions. To design a Portland cement/pfa
concrete mix to have a specified 28-day strength, the
curves given in Figure 4 apply but the value of the
W/(C + 0.30F ) ratio shall be used as the free-water/
cement ratio.
9.2.3 Cement content
With Portland cement concrete, the cement content is
determined from the free-water content and the freewater/cement ratio as shown in 5.3. With Portland
cement/pfa concrete a similar calculation is made but
knowledge of the proportion of pfa, p, is required. The
proportion of pfa is specified as a percentage, by mass, of
the combined mass of cement and pfa, ie
p = 100F
C+F
where C and F are the cement and pfa contents
respectively. Typical proportions for pfa lie in the range
of from 15 to 40%. For use in sulfate-bearing soils BRE
Digest 363 requires a proportion of pfa of between 25 and
40%. To minimise the risk of cracking due to ASR, BRE
Digest 330 recommends a minimum proportion of pfa of
30%.
The total mass of cement plus pfa in a mix will be
greater than the equivalent mix made with Portland
cement alone and the free-water/(cement + pfa) ratio
will be less. These total masses of cement plus pfa are
used for comparison with specified limiting minimum or
maximum ‘cement contents’ or ‘water/cement ratios’ as
specified in documents such as BRE Digest 363 or
BS 8110.

31

9.2.4 Variability of concrete strength
Although the use of pfa needs an extra weighing to be
made for each concrete mix, there is no evidence of an
increase in the variability of concrete strength when using
pfa concrete. No changes need to be made when fixing
the margin for Portland cement/pfa concrete mix design.
9.2.5 Density of concrete and aggregate content
No change is required in determining the wet density of
Portland cement/pfa concrete. With this concrete, the
cement which has the highest relative density is reduced
and replaced with pfa which has a lower relative density.
However, a greater mass of pfa is included, and the mass
of water, the lightest component, is reduced. The
changes result in a change to the wet density of fresh
concrete of about 1%. This is not significant in this mix
design process and Figure 5 can be used to determine the
wet density of Portland cement/pfa concrete.
The total aggregate content is determined by
subtracting the cement, pfa and water contents from the
wet density of the concrete. The fine aggregate content is
obtained by using the same diagrams given in Figure 6
except that the value of the W/(C + F ) ratio shall be used
as the free-water/cement ratio.
9.3 Modifications to the mix design method

The design of a Portland cement/pfa concrete mix
follows the same five stages as described in Section 5, but
includes the restrictions and modifications as described in
9.2. The modified mix design process is given below in
which the following symbols are used:
free-water content (kg/m3)
Portland cement content (kg/m3)
pfa content (of the mix) (kg/m3)
proportion of pfa (%)

W
C
F
p = 100F
C+F

The same mix design form shown as Table 1 can be used
with Portland cement/pfa mix design but owing to the
changes resulting from using an extra constituent a
supplementary additional mix design form is required. A
completed version of this is given as Table 12*.
9.3.1 Selection of target W/(C + 0.30F ) ratio (Stage 1)
The same standard deviations and associated k factors, or
specified margins, appropriate for Portland cement
concrete are used. The 28-day strength of a mix having a
W/(C + 0.30F ) ratio of 0.5 is taken from Table 10
according to the type of cement and coarse aggregate to
be used. This strength is then plotted on Figure 4 at the
starting line shown and the value of the ratio
W/(C + 0.30F ) required for the target mean strength is
taken as the free-water/cement ratio appropriate for this
strength. (This ratio is not compared with a specified
maximum free-water/cement ratio which for Portland
cement/pfa concrete is given as Item 3.8 in Table 12
*The form is printed at the end of this publication for ease of removal and subsequent use.

32

Part three: Modifications to mix design method

instead of the usual Item 1.8. The maximum value given in
3.8 is compared with the W/(C + F ) ratio determined in
Stage 3 and given as Item 3.7 in Table 12).

mass of pfa compared with calculation of C4. This is
modified to become calculation C9:

9.3.2 Selection of free-water content (Stage 2)
The free-water content is obtained from Part A of Table 9
for the maximum size and type of coarse aggregate to be
used, and the required level of workability for Portland
cement concrete. This value is then modified by reducing
the water content by the value given in Part B appropriate
to the proportion of pfa specified.
9.3.3 Determination of cement content and pfa content
(Stage 3)
The proportion of pfa, p, is specified as a percentage of
the combined weight of cement and pfa. Modifications
are made to calculation C3 given in 5.3 to reduce the
Portland cement content and to establish the pfa content.
The Portland cement content is determined from
calculation C6:
Portland cement content =
(100 – p) W
(100 – 0.7p) [W/(C + 0.30F )]

…C6

where:
the ratio W/(C + 0.30F ) is derived from Stage 1, and
the free-water content W is obtained from Stage 2.
The pfa content of the mix is determined from calculation
C7:
pfa content =

pC
100 – p

…C7

The comparison with specified limited cement contents
in Items 3.2 and 3.3 is made on the basis of the combined
weights of Portland cement and pfa, (C + F ), which is
given as Item 3.1 in Table 12. Some specifications specify
a minimum Portland cement limit for a Portland cement/
pfa concrete mix; if so, this should be compared with the
value obtained from calculation C6, given as Item 3.5 in
Table 12.
Having determined both C and F the value of the ratio
W
(C + F )

…C8

can be determined and compared with the maximum
free-water/cement ratio specified as Item 3.8.
9.3.4 Determination of the total aggregate content
(Stage 4)
The density of the fresh concrete is estimated from
Figure 5 as described in 5.4. The total aggregate content is
obtained by subtracting the mass of cement, pfa and
water from the wet density of the concrete obtained from
Figure 5. This involves an additional subtraction for the

Total aggregate content =
(saturated and surface-dry)

D – (C + F ) – W

...C9

where D = wet density of concrete (kg/m3) (from
Figure 5).
9.3.5 Selection of fine aggregate content (Stage 5)
The same diagrams given in Figure 6 apply to Portland
cement/pfa concrete except that the value of the
W/(C + F ) ratio shall be used as the free-water/cement
ratio. The proportion of fine aggregate is obtained from
Figure 6 for the appropriate conditions of maximum
aggregate size, the workability required, the grading of
the fine aggregate and the W/(C + F ) ratio. The final
calculation (C5) to determine the fine and coarse
aggregate contents is made using the proportion of fine
aggregate obtained from Figure 6 and the total aggregate
content derived from calculation C9:



…C5
Coarse aggregate content =

total aggregate content — fine aggregate content
Fine aggregate content =
total aggregate content × proportion of fines

9.3.6 Trial mixes and adjustments
As with Portland cement concrete this mix design
process determines a set of mix proportions that has
approximately the required strength and workability.
However, the method is based on assuming typical
characteristics of all the mix constituents; the actual
materials used may differ and it is therefore necessary to
make trial mixes to establish the actual properties of the
concrete as described in Section 6.
9.4 Example of mix design

The following requirements are specified and thus
entered under the relevant item on the basic and
additional mix design forms as shown in Tables 11 and 12.
1 Characteristic compressive strength,
35 N/mm2 at 28 days
Item 1.1
2 Portland cement class 42.5
Item 1.5
3 pfa to BS 3892:Part 1
add ‘+pfa’ to Item 1.5
4 Proportion of pfa, 30%
Table 12, Item 2.2a
5 Slump required, 10–30 mm
Item 2.1
6 Maximum aggregate size, 20 mm
Item 2.2
7 Maximum free-water/cement ratio, 0.6
Item 3.8
8 Minimum cement content, 300 kg/m3
Item 3.3
From previous control data it is known that a margin of
12 N/mm2 is required to produce concrete of a specified
characteristic strength and this is used in Item 1.3. The
following information is known concerning the aggregate
to be used and the data are entered under the relevant
items in Table 11.

9 Design of Portland cement/pfa mixes
Aggregate type, uncrushed
Aggregate relative density, 2.60
Fine aggregate, 70% passing a 600 µm sieve

Item 1.6
Item 4.1
Item 5.1

The design process continues as in the examples given in
Section 7 subject to the modification described in 9.3.
The target mean strength is determined using calculation
C2 and is found to be 47 N/mm2, which is entered under
Item 1.4. From Table 10 and Figure 4 this gives a value of
0.46 for the W/(C + 0.30F ) ratio. This is entered under
Item 1.7 in Table 12 and completes Stage 1 (9.3.1).
For the specified materials and requirements, the freewater content, W, is found from Parts A and B of Table 9
to be:
60 – 15 = 145 kg/m3
This is entered under Item 2.3 in Table 12 and completes
Stage 2 (9.3.2).
Stage 3 requires the additional calculations C6 and C7
to calculate the Portland cement content and the pfa
content as described in 9.3.3.
For a specified proportion of pfa of 30%, p = 30.
Hence from calculation C6:
Portland cement content

=

(100 – 30) × 145
(100 – 0.7 × 30) × 0.46

=

70 × 145
79 × 0.46

=

280 kg/m3

=

30 × 280
100 – 30

=

120 kg/m3

(Item 3.5)

From calculation C7:
pfa content

This completes Stage 4 (9.3.4).
In the final Stage 5 (9.3.5) the proportion of fine aggregate
is obtained from Figure 6 for the given requirements. In
this case the fine aggregate proportion may range from
about 23 to 27%. It is decided to use a fine aggregate
proportion of 26% (Item 5.2).
The fine aggregate content

= 0.26 × 1875
= 490 kg/m3 (Item 5.3)

The coarse aggregate content = 1875 – 490
= 1385 kg/m3 (Item 5.4)
Thus the quantites of the constituent materials for one
cubic metre of concrete are:
Portland cement
280 kg/m3
pfa
120 kg/m3
Water
145 kg/m3
Fine aggregate
490 kg/m3
Coarse aggregate 1385 kg/m3
The individual fractions of the coarse aggregate,
20–10 mm and 10–5 mm, are determined as described in
5.5 and shown in Table 12.
9.5 Use of Portland pulverised-fuel ash cement

The same modified mix design method can be used with
Portland pulverised-fuel ash cement complying with
BS 6588[8]. With these cements the manufacturers will
declare the proportion of pfa in the cement by mass of the
nucleus* of the cement. The same mix design process as
described in 9.3 is carried out, but in Stage 3, although the
separate proportions of Portland cement (Item 3.5) and of
pfa (Item 3.6) are determined, the value used in practice is
the combined value of (C + F ) given in Item 3.1.

(Item 3.6)

The combined Portland cement content and pfa content,
ie 280 + 120 = 400 kg/m3, is entered under Item 3.1 in
Table 12. This exceeds the minimum cement content of
300 kg/m3 specified in Item 3.3.
From calculation C8:
W
145
ratio =
= 0.36
(C + F )
280 + 120

(Item 3.7)

This is less than the maximum free-water/cement ratio of
0.60 specified in Item 3.8.
Using the relative density of 2.60, the free-water
content of 145 kg/m3, and Figure 5:
the wet density
= 2420 kg/m3 (Item 4.2)
From calculation C9:
the total aggregate content

=
=

2420 – 400 – 145
1875 kg/m3 (Item 4.3)

33

*The nucleus is the mass of cement excluding calcium sulfate and any additives.

34

Part three: Modifications to mix design method

Table 11 Completed concrete mix design form for Portland cement/pfa concrete
Reference
Stage Item

or calculation

1

Specified

1.1 Characteristic strength

1.2 Standard deviation

Fig 3

1.3 Margin

C1
or
Specified

1.4 Target mean strength

C2

1.5 Cement strength class

Specified

3

35

28

 ………………………………………XN/mm2 atX ……………………XdaysX

 Proportion defectiveX ………………………………………………………X%X

⁄
⁄
…………XN/mm X
………………………………………XN/mm or no dataX ⁄
⁄
⁄
………………X×X ⁄
……………X=X ⁄
…………XN/mm X
(kX=X……………X)X
2

2
2

2
12
X=X …………XN/mm
X
2
47
35
12
X
XX ………………X+X
……………X=X
…………XN/mm

⁄ + pfa

42.5/52.5

⁄
⁄

1.6 Aggregate type: coarse
Aggregate type: fine

2

Values

Crushed/uncrushed
Crushed/uncrushed

See pfa sheet

1.7 Free-water/cement ratio

Table 2, Fig 4

1.8 Maximum free-water/
cement ratio

Specified

………………………………………X
……………………………………… Use the lower value
………………………………………

2.1 Slump or Vebe time

Specified

10 –
30
SlumpX
………………………………Xmm
or Vebe timeX …………………XsX

2.2 Maximum aggregate size

Specified

20
………………XmmX

2.3 Free-water content

Table 3

3.1 Cement content

C3

3.2 Maximum cement content

Specified

3.3 Minimum cement content

Specified

⁄

See pfa sheet

⁄ kg/m X
⁄ X÷X ………………………………X=
⁄
⁄
…………………
……………Xkg/m X
⁄
…………………Xkg/m
See pfa sheet
3

……………………………………………………………

3

3

300
3
…………………Xkg/m
use 3.1 if ≤ 3.2
use 3.3 if > 3.1

3.4 Modified free-water/cement ratio
4

5

⁄ kg/m X
………………………………………………………………
⁄
3

2·60
………………………………………Xknown/assumed

⁄

4.1 Relative density of
aggregate (SSD)

2420
X)X=X
…………Xkg/m3X

4.2 Concrete density

Fig 5

4.3 Total aggregate content

C4

5.1 Grading of fine aggregate

70
Percentage passing 600 µm sieveX ………………………………………………………………X%X

5.2 Proportion of fine aggregate

Fig 6



5.4 Coarse aggregate content 

C5

See pfa sheet

………………… X–X …………… X–X ……………X)X=X1875
…………Xkg/m3X

26
………………………………………………………………………………X%X
1875

5.3 Fine aggregate content

0·26
X×X………………………… X=X 490 Xkg/m3X
 …………………………

490
1875

………………………… X–X
………………………… X=X1385 Xkg/m3X

Cement

Water

Fine aggregate

Coarse aggregate (kg)

Quantities

(kg)

(kg or litres)

(kg)

10 mm

per m3 (to nearest 5 kg)

…………………… ………………… ……………………… …………… …………… ……………

20 mm

40 mm

See pfa sheet

per trial mix of …………………Xm3 …………………… ………………… ……………………… …………… …………… ……………
Items in italics are optional limiting values that may be specified (see Section 7).
Concrete strength is expressed in the units N/mm2. 1 N/mm2 = 1 MN/ m2 = 1 MPa. (N = newton; Pa = pascal.)
The internationally known term ‘relative density’ used here is synonymous with ‘specific gravity’ and is the ratio of the mass of a given volume of substance to the mass of an equal volume of water.
SSD = based on the saturated surface-dry condition.

9 Design of Portland cement/pfa mixes

35

Table 12 Completed additional mix design form for Portland cement/pfa concrete
Reference
Stage Item
1

or calculation

1.1 – 1.4
1.5

On standard form
Cement strength class

Specified

1.6
Free-water/cement ratio Table 10, Fig 4

1.8

3

5

⁄

42.5/52.5 + pfa

W/(C + 0.30F )

=

0·46

Transferred to 3.8

2.1 – 2.2

On standard form

30
pX= …………………X%X

2.2a

Proportion of pfa

Specified

2.3

Free-water content

Table 9

3.5

Portland cement

C6

CX=

3.6

pfa content

C7

XFX=

3.1

Total

—

XXXXXX (C + F )X=

3.2 — 3.4

4

XXX

On standard form

1.7

2

Values

160
15 X
..........................
X–X ………………

145

= ……………Xkg/m3X

280Xkg/m X
120Xkg/m X
400Xkg/m X
3
3
3

On standard form X

3.7

W/(C + F )

C8

3.8 (1.8)

Maximum free-water/
cement ratio

Specified

145 X÷X.....................
400
..........................

0.36
X=X
...............................
0.60
=XX ...............................

4.1 – 4.2

On standard form

4.3

2420 X–X ......................
400 X–X..................X=
145
1875Xkg/m3X
......................

Total aggregate content C9

5.1 – 5.4

X

On standard form

per m3
Quantities

XX

(to the nearest 5 kg)

0.05 3
per trial mix ofX.....................Xm
.......................

Cement

kg

280
.......................

pfa

kg

120
.......................

Water

kg

145
.......................

14.0
6.0
.......................
7.25
.......................

Fine aggregate

kg

490
.......................

24.5
.......................

10 mm

kg

460
.......................

23.0
.......................

20 mm

kg

925
.......................

46.25
.......................

40 mm

kg

.......................
⁄

.......................

Coarse aggregate:

⁄

Note: Pulverised-fuel ash (pfa) to comply with BS 3892:Part 1.
Concrete strength is expressed in the units N/mm2. 1 N/mm2 = 1 MN/ m2 = 1 MPa. (N = newton; Pa = pascal.)
The internationally known term ‘relative density’ used here is synonymous with ‘specific gravity’ and is the ratio of the mass of a given volume of substance to the mass of an equal volume of water.
SSD = based on the saturated surface-dry condition.

36

Part three: Modifications to mix design method

10 Design of Portland cement/ggbs mixes

information for the specific method of mix design
described in Part two. When the cement is a Portland
blastfurnace cement to BS 146 or BS 4246, or when the
cement is a combination of Portland cement to BS 12 and
ggbs to BS 6699, its characteristics are influenced by
those of its constituents of Portland cement and ggbs and
their relative proportions (see also 10.3). Despite this,
however, the background information also applies
generally to concrete made with combinations of
Portland cement and ggbs. The following particular items
should be noted.

10.1 Introduction to ground granulated blastfurnace
slag (ggbs)

Granulated blastfurnace slag has been used as a
constituent of Portland-blastfurnace cement for more
than sixty years. The British Standard Specification for
Portland-blastfurnace cement, BS 146[10], was first
published in 1923. It applies to cements containing not
more than 65%, by mass of the nucleus* of the cement, of
blastfurnace slag. Blastfurnace slag contents of between
50 and 90% by mass of the nucleus of the cement are
allowed in BS 4246[11], the British Standard Specification
for high slag blastfurnace cement. There is thus ample
experience of using this material in the UK.
Ground granulated blastfurnace slag complying with
BS 6699 [9] may also be added to Portland cements class
42.5 and 52.5 complying with BS 12[3] in the mixer to give
similar performance to Portland-blastfurnace cement,
BS 146, and high slag blastfurnace cement, BS 4246.
Blending in the mixer has the advantage that the
producer can vary the proportions of Portland cement
and ggbs to suit the particular application. Ground
granulated blastfurnace slag for use in concrete should
comply with BS 6699.
When ggbs is used as a replacement for some of the
Portland cement in the mix it is generally done on the
basis of a direct mass for mass replacement of Portland
cement by ggbs. Generally replacements are in the order
of from 30 to 50% by mass, although higher replacements
of 70% or more are required for some purposes. The
replacement of Portland cement by ggbs generally
improves the workability of the concrete allowing for a
small reduction in the water content. Portland cement/
ggbs concrete has a different rate of strength
development from Portland cement concrete; it is slower
at early ages, but its strength gain after 28 days is
normally higher than that of a comparable Portland
cement concrete.
Ground granulated blastfurnace slag is particularly
beneficial in large concrete sections in reducing thermal
cracking problems due to the heat evolution during the
hydration of the cement[35]. The use of certain ggbs can
also be beneficial when concrete is placed in sulfatebearing soil conditions as described in BRE Digest 363[21]
and when there is the possibility of disruption of the
concrete due to the alkali–silica reaction (ASR) as
described in BRE Digest 330[22] and the independent
Working Party Report[23] published by the Concrete
Society. However, the use of ggbs also has the effects of
increasing the sensitivity of the concrete to poor curing,
although with a greater potential for recovery, and
increasing the setting times and formwork pressures.
10.2 Information on Portland cement/ggbs concrete

Information is given in Sections 1, 2, 3 and 4 on various
aspects of concrete which is used as background
*The nucleus is the mass of cement excluding calcium sulfate and any additives.

10.2.1 Workability and water content
When ggbs is used as a replacement for Portland cement
in a mix it normally acts as a water-reducing agent. The
workability of the concrete can be obtained with a lower
water content, the reduction depending on the
characteristics of the materials used. As a rough guide the
water contents given in Table 3 should be reduced by
about 5 kg/m3.
10.2.2 Variability of concrete strength (see Section 4)
This is a major factor in any mix design to establish the
margin to obtain a target mean strength (see 5. 1, Stage 1).
There is substantial evidence[39] that the on-site
variability of Portland cement/ggbs concrete is no
greater than that of Portland cement concrete, even
though the production process does involve the weighing
of an extra constituent. Standard deviations of about
3 N/mm2 to 4 N/mm2 have been obtained on sites in the
UK. There is thus no need to make changes in fixing the
margin for Portland cement/ggbs concrete.
10.2.3 Density of Portland cement/ggbs concrete
The relative density of ggbs is 2.9, slightly less than that of
Portland cement, so replacing Portland cement on an
equal basis by weight results in a small increase in cement
volume and a theoretical decrease in density. However,
the water content, the lightest component, is normally
reduced and the total result is that there is no significant
change to the wet density of the concrete compared with
that of Portland cement concrete.
10.3 Advice on methods of mix design for Portland
cement/ggbs concrete

The basic principles of mix design apply to Portland
blastfurnace cements complying with BS 146 or BS 4246
and to combinations of Portland cement to BS 12 and
ggbs to BS 6699 produced in the concrete mixer.
Information should be obtained from the manufacturer of
the Portland blastfurnace cement or from the supplier of
the ggbs relating to the particular materials to be used and
the level of ggbs replacement appropriate for the work.
Guidance on the proportion of ggbs in the total of
Portland cement plus ggbs for different purposes is as
follows:

10 Design of Portland cement/ggbs mixes
Type of use
● general use, including structures,
● improved resistance to sulfates,
(see BRE Digest 363)
● improved resistance to alkali–silica
reaction (see BRE Digest 330 and
reference 21)
● reduced temperature rise

Proportion
of ggbs
about 40%
70–90%

often 50%
50–90%

The actual proportion of ggbs and the cement content of
the mix will depend upon the 28-day compressive
strength and other requirements of the job.
For general use, Portland blastfurnace cement to
BS 146 having a maximum ggbs content of about 40% by
mass of the nucleus of the cement, and combinations of
Portland cement to BS 12 and ggbs to BS 6699 produced
in the concrete mixer with a maximum ggbs content of
about 40%, should be used. With this proportion of ggbs
the compressive strength of concrete at 28 days is
comparable to that of Portland cement class 42.5
concrete of the same cement content. In this case, an
ordinary Portland cement concrete is first designed as
described in Section 5 and then modified to replace some
of the cement by ggbs. The cement content obtained in
Stage 3 is divided, for example, between 60% Portland
cement class 42.5 and 40% ggbs. Final adjustments to the
mix proportions can be made at the trial mix stage as
described in Section 6.
For other uses, requiring higher proportions of ggbs in
the cement, Portland blastfurnace cements to BS 146 or
to BS 4246, having the requisite proportion, or
appropriate combinations, of Portland cement to BS 12
and ggbs to BS 6699 produced in the concrete mixer,
should be used. In such cases it is generally necessary to
increase the content of cement plus ggbs above that of
Portland cement class 42.5 concrete to achieve
comparable compressive strengths at 28 days. Typically,
an additional cement/plus ggbs content of about
10 kg/m3 to 50 kg/m3 is required.
As with pfa, ggbs itself is not defined as a cement but it
can be given a ‘cementing efficiency factor’ as described
in 9.2.2. However, the cementing efficiency factor, k, for

37

ggbs is far more dependent on the characteristics of the
particular Portland cement and the proportion of
replacement used than is the case for Portland
cement/pfa concrete. For the compressive strength at
28 days, the k factor varies from about 0.4 to over 1.0. At a
given age, the strength of Portland cement/ggbs concrete
depends upon the free-water/‘equivalent cement’ ratio as
does Portland cement class 42.5 concrete. However,
owing to the large range of k factors it is not possible to
recommend a standard modification to Figure 4 as was
the case in 9.2.2 for pfa. For these reasons this publication
does not give a detailed standard procedure for the design
of mixes applicable for Portland cement/ggbs concretes
with high proportions of ggbs. For mixes in which the
cement is required to contain more than 40% ggbs,
therefore, the best procedure is to consult the cement
manufacturer or the supplier of the ggbs who will have
detailed information on the properties of the materials to
be used in a particular area.
When the mix parameters of Portland cement/ggbs
concrete are compared against specified limits of
minimum or maximum cement content or maximum
free-water/cement ratio, the ‘cement’ is the combined
sum of Portland cement plus ggbs.

38
References
[1] Teychenné D C, Franklin R E and Erntroy H C. Design of normal
concrete mixes. Department of the Environment. London, HMSO,
1975.
[2] Teychenné D C, Franklin R E and Erntroy H C. Design of normal
concrete mixes. Building Research Establishment. Garston, CRC, 1988
(reprinted with corrections 1992).
[3] British Standards Institution. BS 12:1996. Specification for
Portland cement. London, BSI.
[4] British Standards Institution. BS 4027:1996. Specification for
sulfate-resisting Portland cement. London, BSI.
[5] British Standards Institution. BS 882:1992. Specification for
aggregates from natural sources for concrete. London, BSI.
