Repository: sthashixi-netwanderer/civilqntify

# CivilQntify 🏗️📐

**CivilQntify** is a Python desktop and CLI application for preliminary engineering calculations designed for **Concrete Mix Design**, **Structural Material Quantification**, and **Construction Cost Estimation**. 

Built for civil engineers, concrete technology specialists, and quantity surveyors, CivilQntify automates mix proportioning according to international concrete design standards (ACI, IS, DOE/BRE), analyzes aggregate particle size distributions (PSD), estimates material bills for supported element geometries, and provides cost estimation from manually entered rates. Results require engineering review and trial-batch verification before construction use.

---

## 🌟 Key Features

### 1. Concrete Mix Proportioning Engine
- **ACI 211.1-22 Method** (*American Concrete Institute*): Standard absolute volume method for normal & high-density concrete, incorporating w/cm ratios, air content, paste volume, and slump adjustments.
- **IS 10262:2019 Method** (*Bureau of Indian Standards*): Target mean strength calculations, exposure class recommendations (IS 456), superplasticizer reductions, and mineral admixture (Fly Ash/GGBS) replacements.
- **BRE 331:1997 / DOE Method** (*British Department of the Environment*): Compressive strength curves, wet density estimations, and fine aggregate percentage proportioning.
- **Compressive Strength Prediction**: Reverse calculations to estimate expected 28-day strength from w/c ratios.

### 2. Particle Size Distribution (PSD) & Grading Band Analysis
- Automated sieve analysis and fineness modulus calculations.
- Grading band compliance checking (IS 383 Zones I–IV, ACI/ASTM C33, DOE bands).
- Interactive PSD grading curve visualizer using Matplotlib embedded in PyQt6.

### 3. Structural Material Quantification
- Estimates cement, fine aggregate, coarse aggregate, water, SCM and admixture quantities from supported concrete volumes.
- Supports basic slabs, beams, columns, footings, walls and staircases; specialized ribbed/waffle, combined/raft and retaining-wall geometry is not independently modeled. Rebar quantities are not calculated.
- Wastage factor adjustments and volume transfer directly into cost estimation.

### 4. Cost Estimation (Manual Price Entry)
- Material quantities flow in from the quantification bill or are typed directly into the Material Quantities group.
- Manual material price entry in GH₵ (cement per bag, sand and gravel per m³, water, admixture) plus labour, transport, overheads, profit and contingency.

### 5. Live Weather Integration
- Real-time weather monitoring for construction sites via WeatherAPI.
- Concreting advice based on local temperature and relative humidity (cold weather / hot weather concreting precautions).

### 6. Exporting & Reporting
- Mix-design PDF reports via LaTeX when available, with an fpdf2 fallback, input summaries and step-by-step proportioning calculations.
- CSV and JSON exports distinguish design/SSD proportions from moisture-adjusted field quantities and scale totals to the requested batch volume. Missing field quantities are marked not assessed.
- History imports are atomic and remap provenance IDs. Selected-record imports must include their ancestors or explicitly clear external `parent_id` links. Older records missing inputs use current defaults with a warning; recalculate before relying on saved results.

---

## 📁 Project Structure

```
civilqntify/
├── app/                        # PyQt6 GUI Application
│   ├── main.py                 # PyQt6 GUI entry point
│   ├── resources/              # App icons, SVG assets, and styling resources
│   ├── styles.py               # Dark/Light modern theme stylesheet tokens
│   ├── unit_preferences.py     # Metric / Imperial unit management
│   ├── weather/                # WeatherAPI integration and city feeds
│   ├── widgets/                # UI Tabs (Concrete, Material Quantify, Cost, PSD, History)
│   └── workers/                # QThread workers for async background processing
├── concrete_mix/               # Core Concrete Mix Design Engine
│   ├── codes/                  # Standard-specific logic (aci211.py, is10262.py, doe.py)
│   ├── engine/                 # PSD, Grading, Volume, Moisture correction engines
│   ├── estimators/             # Carbon footprint, cost, strength prediction estimators
│   ├── export/                 # PDF, CSV, JSON export generators
│   ├── models/                 # Dataclass models (MixInput, MixResult, Materials)
│   └── validation/             # Input range and standard limits validation
├── material_quantify/          # Core Material Quantification Engine
│   ├── engine/                 # Quantity calculator for structural elements
│   └── models/                 # Bill of materials and transfer models

## 🧪 Running Unit Tests

CivilQntify includes a test suite covering all design code calculations, PSD sieve analysis, and material estimation engines:

```bash
pytest tests/
```

---

File: IS-10262-2019-NewConcreteMix-design.md (part 1 of 4)
oaQØhV feJ vuqikru —
ekxZn'khZ fl¼kar
( nwljk  iqujh{k.k)
Concrete Mix Proportioning —
Guidelines
( Second Revision )
ICS 91.100.30
IS 10262 : 2019
Hkkjrh; ekud
Indian Standard
Price Group 12
January  2019
©  BIS  2019
Hkkjrh; ekud C;wjks
B U R E A U  O F  I N D I A N  S T A N D A R D S
ekud  Hkou]  9  cgknqj'kkg  ”kiQj  ekxZ]  ubZ  fnYyh&110002
MANAK  BHAVAN,  9  BAHADUR  SHAH  ZAFAR  MARG
NEW DELHI-110002
www.bis.org.in    www.standardsbis.in
(Reaffirmed 0)

Cement and Concrete Sectional Committee, CED 02
FOREWORD
This Indian Standard (Second Revision) was adopted by the Bureau of Indian Standards, after the draft finalized
by the Cement and Concrete Sectional Committee had been approved by the Civil Engineering Division Council.
This standard provides guidelines for proportioning concrete mixes as per the requirements using the concrete
making materials including other supplementary materials identified for this purpose.
This standard was first published in 1982 and subsequently revised in 2009. In the first revision, the title of the
standard was modified as ‘Concrete mix proportioning — Guidelines’ from ‘Recommended guidelines for concrete
mix  design’.  The  major  changes  in  the  first  revision  had  been,  restricting  the  applicability  of  the  standard  to
ordinary and standard grades of concrete, aligning the standard to IS 456 : 2000 ‘Plain and reinforced concrete —
Code of practice (fourth revision)’; review and modification of the requirements for selection of water cement
ratio, water content and estimation of coarse aggregate content and fine aggregate content; inclusion of an additional
illustrative example of concrete mix design, etc.
In this second revision, the following major modifications have been made:
a)The standard has been divided into five sections, as follows:
1)   Section 1 General
2)   Section 2 Ordinary and standard grades of concrete
3)   Section 3 High strength grades of concrete
4)   Section 4 Self compacting concrete
5)   Section 5 Mass concrete
b)    Mix  proportioning  procedure  for  high  strength  concrete  for  M  65  or  above  (up  to  target  strength  of
M 100) has been included.
c)The initial data to be provided for mix proportioning has been made more encompassing, covering the
provisions of revised IS 383 : 2016 ‘Coarse and fine aggregates for concrete (third revision)’, use of
admixtures, etc.
d)    The target mean strength for mix proportioning formula has been refined to include a new factor based
on the grade of concrete. This has been done to ensure a minimum margin between the characteristic
compressive strength and the target mean compressive strength.
e)The calculations for standard deviation have been detailed.
f)A  graph  of  water-cement  ratio  versus  28  days  strength  of  concrete  has  been  introduced  for  different
grades and types of cement, as an alternate method for assuming the initial water-cement ratio.
g)    Illustrative annexes for concrete mix proportioning for PPC, OPC with fly ash, OPC with ggbs, high
strength concrete, self compacting concrete and mass concrete have been provided.
h)    Guidelines on using/selecting water reducing admixtures have been introduced as an informatory annex
(see Annex G).
j)The consideration of air content in design of normal (non-air entrained) concrete mix proportion, has
been reintroduced.
This standard requires compliance to the provisions of IS 456:2000 particularly to ensure that minimum stipulations
for durability are met with, such as minimum OPC content, maximum free water-content ratio and minimum grade
of concrete. However, in certain projects, some deviations in the concrete mix proportioning may be required; all
such deviations are to meet certain stricter criteria than those given in IS 456:2000.
Concrete has become an indispensable construction material. In the present scenario, concrete has bypassed the
stage of mere four component system, that is, cement, water, coarse aggregate and fine aggregate. It can be a
combination of far more number of ingredients, for example, a judicious combination of ingredients from as many
(Continued on third cover)
v

1
IS 10262 : 2019
Indian Standard
CONCRETE MIX PROPORTIONING — GUIDELINES
( Second  Revision )
SECTION 1 GENERAL
1  SCOPE
1.1This  standard  provides  the  guidelines  for
proportioning concrete mixes as per the requirements
using  the  concrete  making  materials  including  other
supplementary materials identified for this purpose. The
proportioning  is  carried  out  to  achieve  specified
characteristics  at  specified  age,  workability  of  fresh
concrete and durability requirements.
1.2This standard is applicable for ordinary, standard
and high strength concrete grades. The standard also
covers  provisions  for  the  mix  proportioning  of  self
compacting concrete and mass concrete.
1.3All requirements of IS 456 in so far as they apply,
shall be deemed to form part of this standard.
2  REFERENCES
The  following  standards  contain  provisions,  which
through reference in this text, constitute provisions of
this  standard.  At  the  time  of  publication,  the  editions
indicated were valid. All standards are subject to revision
and  parties  to  agreements  based  on  this  standard  are
encouraged to investigate the possibility of applying the
most recent editions of the standards indicated below:
IS No.Title
269 : 2015Specification    for    ordinary
Portland cement (sixth revision)
383 : 2016Specification for coarse and fine
aggregates  for  concrete  (second
revision)
456 : 2000Code  of  practice  for  plain  and
reinforced   concrete   (fourth
revision)
1199 (Part 6) : 2018Fresh  concrete — Methods  of
sampling,  testing  and  analysis:
Part 6   Tests   on   fresh   self
compacting    concrete    (first
revision) (under publication)
1489Specification   for   Portland-
pozzolana cement
(Part 1) : 2015Fly ash based (third revision)
(Part 2) : 2015Calcined clay based (third revision)
2386 (Part 3) : 1963Methods of test for aggregates for
concrete: Part 3 Specific gravity,
voids, absorption and bulking
3812 (Part 1) : 2013Specification for pulverized fuel
IS No.Title
ash: Part 1 For use as pozzolana
in  cement,  cement  mortar  and
concrete (third revision)
9103  :  1999Specification  for  admixtures  for
concrete (first revision)
15388 : 2003Specification for silica fume
16714  :  2018Ground  granulated  blast  furnace
slag for use in cement, mortar and
concrete — Specification
3  TERMINOLOGY
For  the  purpose  of  this  standard,  the  following
definitions shall apply.
3.1  Water-Cement  Ratio  (w/c)  —  The  ratio  is
calculated by dividing the mass of the mixing water by
the  mass  of  the  cement.  It  refers  to  the  ratio
corresponding  to  the  saturated  surface  dry  condition
of aggregates.
3.2 Water-Cementitious Materials Ratio (w/cm) —
The ratio (w/cm) is calculated by dividing the mass
of  the  mixing  water  by  the  combined  mass  of  the
cement and fly ash or other cementitious materials or
a  combination  thereof.  It  refers  to  the  ratio
corresponding to the saturated surface dry condition
of aggregates.
4  DATA FOR MIX PROPORTIONING
4.1The  following  data  are  required  for  mix
proportioning of a particular grade of concrete:
a)Grade designation;
b)    Type  of  cement,  and  grade  of  cement  (if
applicable);
c)Maximum nominal size of aggregate;
d)    Minimum  cement/cementitious  materials
content  and  maximum  water-cement/
cementitious materials ratio to be adopted;
or
Exposure  conditions  as  per  Table  3  and
Table 5 of IS 456;
e)Workability required at the time of placement;
f)Transportation time;
g)    Method of placing;
h)    Degree of site control (good/fair) or value of
established standard deviation, if any;
j)Type of coarse aggregate (angular/sub angular/

2
IS 10262 : 2019
gravel  with  some  crushed  particles/rounded
gravel/manufactured coarse aggregate);
k)    Type of fine aggregate (natural sand/ crushed
stone  or  gravel  sand/manufactured  sand/
mixed sand);
m)   Maximum cement content;
n)    Whether a chemical admixture shall or shall
not be used and the type of chemical admixture
and the extent of use;
p)    Whether a mineral admixture shall or shall not
be used and the type of mineral admixture and
the extent of use; and
q)    Any other specific requirement like early age
strength requirements.
NOTE — Suitable reduction in water cement or water
cementitious material ratio shall be done after the mix
has been finalized based on trial mixes, to achieve the
specific requirement of high early strength, if any. The
reduced  ratio  shall  be  fixed  based  on  trials  for  the
required early strength. These trials shall be carried out
after recalculating all the mix proportions.
4.2  Target Strength for Mix Proportioning
In order that not more than the specified proportion of
test  results  are  likely  to  fall  below  the  characteristic
strength, the concrete mix has to be proportioned for
higher  target  mean  compressive  strength  f’
ck
.
  The
margin  over  characteristic  strength  is  given  by  the
following relation:
f’
ck  
=
  
f
ck
+ 1.65 S
  or
f’
ck
 = f
ck
 + X
whichever is higher.
where
f’
ck
=   target mean compressive strength at 28 days,
in N/mm
2
;
f
ck
=   characteristic  compressive  strength  at  28
days, in N/mm
2
;
S=   standard deviation, in N/mm
2
 (see 4.2.1); and
X=factor based on the grade of concrete, as per
Table 1.
4.2.1Standard Deviation
The standard deviation for each grade of concrete shall
be calculated separately.
4.2.1.1 Standard  deviation  based  on  test  strength  of
samples
a)Number of test results of samples — The total
number  of  test  strength  of  samples  required
to  constitute  an  acceptable  record  for
calculation of standard deviation shall be not
less than 30.
b)In  case  of  significant  changes  in  concrete  —
When  significant  changes  are  made  in  the
production  of  concrete  batches  (for  example
changes  in  the  source  of  materials,  mix
proportioning, equipment or technical control),
the standard deviation value shall be separately
calculated for such batches of concrete.
c)Standard    deviation    to    be    brought
up-to-date — The calculation of the standard
deviation  shall  be  brought  up-to-date
periodically  and  after  every  change  of  mix
proportioning. The standard deviation shall be
checked every month subject to minimum 30
test results to ensure that it is less than the value
considered in mix design. If higher, necessary
modification shall be done in the mix.
4.2.1.2 Calculation of standard deviation
Calculate the standard deviation, S, of the strength test
results as follows.
4.2.1.2.1  For a single group of consecutive test results:
2
1
()
    
(1)
n
i
i
XX
S
n
=
−
=
−
∑
where
S=   standard deviation of the group;
n=   number of test results considered;
X=   average of n test results considered; and
X
i
=   individual test result.
4.2.1.2.2For two groups (mixes) of consecutive test
results of same grade:
22
1 12  2
12
(1)(1)   
(2)
n sn  s
S
nn
− +−
=
+−
where
S= standard  deviation  for  the  two  groups
combined;
s
1
, s
2
= standard  deviation  for  group  1  and  2,
respectively,  calculated  as  per  4.2.1.2.1;
and
n
1, 
n
2
= number  of  test  results  in  group  1  and  2,
respectively, where both n
1
 and n
2
 shall not
be  less  than  10,  and  n
1
+ n
2
  shall  not  be
less than 30.
4.2.1.3 Assumed Standard deviation
Where  sufficient  test  results  for  a  particular  grade  of
concrete are not available, the value of standard deviation
given in Table 2 may be assumed for the proportioning
of  mix  in  the  first  instance.  As  soon  as  the  results  of
samples  are  available,  actual  calculated  standard
deviation shall be used and the mix may be proportioned
suitably.  However,  when  adequate  past  records  for  a
similar grade exist and it is justified to adopt a value of

3
IS 10262 : 2019
standard deviation different from that shown in Table 1,
it shall be permissible to use that value.
Table 1 Value of X
(Clause 4.2)
Sl  
No. 
Grade of Concrete Value of X 
(1)                     (2)                     (3)                     
      i)      
10
15
M
M



 
5.0 
     ii)     
20
25
M
M



 
5.5 
    iii)    
30
35
40
45
50
55
60
M
M
M
M
M
M
M













 
6.5 
    iv) M65 and above 8.0 
 
Table 2 Assumed Standard Deviation
(Clause 4.2.1.3)
Sl  
No. 
Grade of Concrete Assumed Standard 
Deviation  
N/mm
2
 
(1)                        (2)                        (3)                        
i) 
10
15
M
M



 
3.5 
ii) 
20
25
M
M



 
4.0 
iii) 
 
 
 
 
M30
M35
M40
M45
M50
M55
M60











 
5.0 
iv) 
65
70
75
80
M
M
M
M







 
6.0 
NOTES 
1  The  above  values  correspond  to  good  degree
  of  site  control  
having proper storage of cement; weigh batching of all materials; 
controlled  addition  of  water;  regular  checking  of  all  materials;  
aggregate grading and moisture content; and regular checking of 
workability  and  strength.  Where  there  are  deviations  from  the  
above,  the  site  control  shall  be  designated  as  fair  and  the  values  
given in the above table shall be increased by 1 N/mm
2
. 
2 
For grades M65 and above, the standard deviation may also be 
established by actual trials based on assumed proportions, before 
finalizing the mix. 
 
SECTION 2 ORDINARY AND STANDARD
GRADES OF CONCRETE
5  SELECTION OF MIX PROPORTIONS
5.1  Selection of Water-Cement Ratio
Different  cements,  supplementary  cementitious
materials  and  aggregates  of  different  maximum  size,
grading, surface texture, shape and other characteristics
may produce concrete of different compressive strength
for  the  same  free  water-cement  ratio.  Therefore,  the
relationship  between  strength  and  free  water-cement
ratio should preferably be established for the materials
actually  to  be  used.  In  the  absence  of  such  data,  the
preliminary  free  water-cement  ratio  (by  mass)  (w/c)
corresponding to the compressive strength at 28 days
may be selected from the relationship shown in Fig.1,
for the expected 28 days strength of cement. The final
w/c is arrived at, based on the results of all the trials
and any change in strength of cement shall get adjusted
in the trials. In case, the actual strength of cement is
known, the curve corresponding to the actual strength
of cement may be used.
5.1.1 The water-cement ratio selected according to 5.1
shall be checked against the limiting water-cement ratio
for the requirements of durability and the lower of the
two values adopted.
NOTE — In case of water cement ratios on the upper limits of
durability clause, it is required that the water content contributed
by the admixtures, also be considered in the calculations and
the final water cement ratio shall be fixed accordingly.
5.1.2 Where supplementary cementitious materials are
used, that is, mineral admixtures, the water cementitious
materials ratio (w/cm) shall be calculated, in accordance
with  Table  5  of  IS  456  and  this  w/cm  shall  be  in
accordance with Table 3 and Table 5 of IS 456 or as
specified.
5.2  Estimation of Air Content
Approximate amount of entrapped air to be expected
in  normal  (non-air-entrained)  concrete  is  given  in
Table 3.
Table 3 Approximate Air  Content
(Clause 5.2)
Sl 
No. 
Nominal Maximum Size 
 
of Aggregate 
mm 
Entrapped Air, as 
Percentage 
of Volume of Concrete 
(1)                        (2)                        (3)                        
     i)     
    ii)    
   iii)   
10 
20 
40 
1.5 
1.0 
0.8 
 
5.2.1  The  actual  values  of  air  content  can  also  be
adopted during mix proportioning, if the site data (at
least 5 results) for similar mix is available.

4
IS 10262 : 2019
5.3  Selection  of  Water  Content  and  Admixture
Content
The water content of concrete is influenced by a number
of  factors,  such  as  aggregate  size,  aggregate  shape,
aggregate  texture,  workability,  water-cement  ratio,
cement and other supplementary cementitious materials
type and content, chemical admixture and environmental
conditions. An increase in aggregates size, a reduction
in  water-cement  ratio  and  slump,  and  use  of  rounded
aggregate and water reducing admixture will reduce the
water demand. On the other hand increased temperature,
cement  content,  slump,  water-cement  ratio,  aggregate
angularity and a decrease in the proportion of the coarse
aggregate to fine aggregate will increase water demand.
The quantity of mixing water per unit volume of concrete
may be determined from Table 4. The water content in
Table 4 is for angular coarse aggregate and for 50 mm
slump. The water estimate in Table 4 can be reduced by
Curve 1 : for expected 28 days compressive strength of 33 and < 43 N/mm
2
.
Curve 2 : for expected 28 days compressive strength of 43 and < 53 N/mm
2
.
Curve 3 : for expected 28 days compressive strength of 53 N/mm
2
 and above.
NOTES
1 In the absence of data on actual 28 days compressive strength of cement, the curves 1, 2 and 3 may be used for OPC 33, OPC 43 and
OPC 53, respectively.
2 While using PPC/PSC, the appropriate curve as per the actual strength may be utilized. In the absence of the actual 28 days compressive
strength data, curve 2 may be utilized.
FIG 1. RELATIONSHIP BETWEEN FREE WATER CEMENT RATIO AND 28 DAY S COMPRESSIVE STRENGTHS OF CONCRETE
FOR CEMENTS OF VARIOUS EXPECTED 28 DAY S COMPRESSIVE STRENGTHS

5
IS 10262 : 2019
approximately 10 kg for sub-angular aggregates, 15 kg
for  gravel  with  some  crushed  particles  and  20  kg  for
rounded  gravel  to  produce  same  workability.  For  the
desired workability (other than 50 mm slump), the required
water content may be increased or decreased by about 3
percent for each increase or decrease of 25 mm slump or
may be established by trial. This illustrates the need for
trial batch testing of the given materials as each aggregate
source is different and can influence concrete properties.
The water so calculated can be reduced by use of chemical
admixture  conforming  to  IS  9103.  Water  reducing
admixture  or  super  plasticizing  admixtures  usually
decrease water content by 5 to 10 percent and 20 to 30
percent and above respectively at appropriate dosages.
The  requirement  of  water  content  and/or  chemical
admixture  content  may  increase  with  the  addition  of
high dosages of mineral admixture. The guidelines on
selecting appropriate water reducing admixture and its
dosages are given in Annex G.
Table 4 Water Content per Cubic Metre of
Concrete For Nominal Maximum Size of
Aggregate
(Clause 5.3)
Sl  
No.  
Nominal Maximum Size of 
Aggregate  
mm 
Water Content
1)
 
kg 
(1)                           (2)                           (3)                           
      i)      
    ii)    
   iii)   
10 
20 
40 
208 
186 
165 
1)
Water content corresponding to saturated surface dry aggregate. 
NOTES      
1 
These  quantities  of  mixing  water  are  for  use  in  computing  
cement/cementitious materials content for trial batches. 
2 
On  account  of  long  distances  over  which  concrete  needs  to  be  
carried  from  batching  plant/RMC  plant,  the  concrete  mix  is  
generally  designed  for  a  higher  slump  initially  than  the  slump  
required  at  the  time  of  placing.  The  initial  slump  value  shall  
depend on the distance of transport and loss of slump with time. 
 
5.4  Calculation of Cement/Cementitious Materials
Content
5.4.1  The  cement  and  supplementary  cementitious
materials content per unit volume of concrete may be
calculated  from  the  free  water-cement  ratio  (see 5.1)
and the quantity of water per unit volume of concrete.
In  certain  situations,  while  using  part  replacement  of
cement by fly ash, ground granulated blast furnace slag
(GGBS),  silica  fume,  and  other  mineral  admixtures,
increase  in  cementitious  materials  content  may  be
warranted, particularly if fly ash is 20 percent or more.
The  decision  on  increase  in  cementitious  materials
content and its percentage may be based on experience
and  trials;  or  the  cementitious  materials  content  so
calculated  may  be  increased  by  10  percent  for
preliminary trial. The water-cementitious materials ratio
shall  be  recalculated,  based  on  the  increased
cementitious  materials  content,  as  per  Table  5  of
IS 456.
The cementitious materials content so calculated shall
be  checked  against  the  minimum  content  for  the
requirements of durability as per IS 456 or as specified
and  greater  of  the  two  values  may  be  adopted.  The
maximum cement content shall be in accordance with
IS 456 or as specified.
5.4.2  The percentage of fly ash/GGBS to be used has
to be decided based on the project requirement and the
quality of these materials.
5.5  Estimation  of Coarse Aggregate Proportion
5.5.1  Aggregates  of  essentially  the  same  nominal
maximum size, type and grading will produce concrete
of  satisfactory  workability  when  a  given  volume  of
coarse aggregate per unit volume of total aggregate is
used.  Approximate  values  for  this  aggregate  volume
are  given  in  Table  5  for  a  water-cement/water-
cementitious  materials  ratio  of  0.5,  which  may  be
suitably  adjusted  for  other  ratios,  the  proportion  of
volume of coarse aggregates to that of total aggregates
is  increased  at  the  rate  of  0.01  for  every  decrease  in
water-cement/cementitious materials ratio by 0.05 and
decreased at the rate of 0.01 for every increase in water-
cement ratio by 0.05.
It can be seen that for equal workability, the volume of
coarse  aggregate  in  a  unit  volume  of  concrete  is
dependent  only  on  its  nominal  maximum  size  and
grading  zone  of  fine  aggregate.  Differences  in  the
amount of mortar required for workability with different
aggregates,  due  to  differences  in  particle  shape  and
grading,  can  be  adjusted  by  changing  coarse  to  fine
aggregate ratio. Generally higher fine aggregate content
is required for crushed angular coarse aggregates due
to increased surface area.
5.5.2  For  more  workable  concrete  mixes  which  is
sometimes  required  when  placement  is  by  pump  or
when  the  concrete  is  required  to  be  worked  around
congested  reinforcing  steel,  it  may  be  desirable  to
reduce  the  estimated  coarse  aggregate  content
determined using Table 5 up to 10 percent. However,
caution shall be exercised to assure that the resulting
slump, water-cement/cementitious materials ratio and
strength properties of concrete are consistent with the
recommendations  of  IS  456  and  meet  project
specification requirements as applicable.
5.6  Combination of Different Coarse Aggregate
Fractions
The  coarse  aggregate  used  shall  conform  to  IS  383.
Coarse aggregates of different sizes may be combined
in  suitable  proportions  so  as  to  result  in  an  overall

6
IS 10262 : 2019
grading conforming to Table 7 of IS 383 for particular
nominal maximum size of aggregate.
5.7  Estimation  of  Fine  and  Coarse  Aggregate
Contents
With the completion of procedure given in 5.4, all the
ingredients have been estimated except the coarse and
fine aggregate content. These quantities are determined
by  finding  out  the  absolute  volume  of  cementitious
materials,  water  and  the  chemical  admixture;  by
dividing their mass by their respective specific gravity,
multiplying  by  1/1  000  and  subtracting  the  result  of
their  summation  from  unit  volume  (excluding  the
volume of entrapped air). The values so obtained are
divided  into  coarse  and  fine  aggregate  fractions  by
volume in accordance with coarse aggregate proportion
already  determined  in  5.5.  The  coarse  and  fine
aggregate contents are then determined by multiplying
their volume with their respective specific gravities and
multiplying by 1 000.
5.8  Trial Mixes
The  calculated  mix  proportions  shall  be  checked  by
means of trial batches.
Workability of the trial mix No. 1 shall be measured.
The mix shall be carefully observed for freedom from
segregation and bleeding and its finishing properties.
If  the  measured  workability  of  Trial  Mix  No.  1  is
different  from  the  stipulated  value,  the  water  and/or
admixture content shall be adjusted suitably. With this
adjustment,  the  mix  proportion  shall  be  recalculated
keeping  the  free  water-cement/water-cementitious
materials  ratio  at  the  pre-selected  value,  which  will
comprise Trial Mix No. 2. In additional two more Trial
Mixes No. 3 and 4 shall be made with the water content
same  as  Trial  mix  No.  2  and  varying  the  free  water-
cement/cementitious  materials  ratio  by  about  ±  10
percent of the pre-selected value, while satisfying the
workability requirements as well.
Mix  No.  2  to  4  normally  provides  sufficient
information,  including  the  relationship  between
compressive  strength  and  water-cement  ratio,  from
which the mix proportions can be finalized, such that
the  strength  and  durability  requirements  are  also
satisfied.  Additional  field  trials  are  recommended
particularly for workability requirements. The concrete
for field trials shall be produced by methods of actual
concrete production.
5.8.1 Reporting
The mix design report shall include the following:
a)Period of testing (starting and ending date);
b)    Details of work/type of structure, if provided;
c)All  the  data  provided  for  the  mix  design  as
per 4.1, and deviations from IS 456, if any;
d)    Relevant  test  data  of  different  materials  for
the purpose of mix proportioning;
e)Details of materials such as brand of cement,
manufacturing date (week/year) percentage of
pozzolana/slag,  etc,  as  per  manufacturers
certificate;  source  of  coarse  and  fine
aggregates (if provided), etc;
f)Details of the trials conducted; and
g)    Recommended mix proportions.
5.9  Illustrative Examples
An illustrative example of concrete mix proportioning
is given in Annex A. Another illustrative example of
mix proportioning of concrete using fly ash and using
slag  is  given  in  Annex  B  and  Annex  C,  respectively.
These examples are merely illustrative to explain the
procedure  and  the  actual  mix  proportioning  shall  be
based on trial batches with the given materials.
Table 5 Volume of Coarse Aggregate per Unit Volume of Total Aggregate for Different Zones of Fine
Aggregate for Water-Cement/Water-Cementitious Materials Ratio of 0.50
(Clause 5.5)
Volume of Coarse Aggregate per Unit Volume of Total Aggregate for Different Zones of Fine 
Aggregate 
 
Sl  
No. 
 
 
Nominal Maximum Size 
of Aggregate 
mm 
Zone IV Zone III Zone II Zone I 
(1)                        (2)                      (3)                      (4)                      (5)                      (6)                      
      i)      10      0.54      0.52      0.50      0.48      
     ii)     20     0.66     0.64     0.62     0.60     
    iii)    40    0.73    0.72    0.71    0.69    
NOTES 
1 Volumes are based on aggregates in saturated surface dry condition. 
2 These volumes are for crushed (angular) aggregate and suitable adjustments may be made for other shape of aggregate.  
3 Suitable adjustments may also be made for fine aggregate from other than natural sources, normally, crushed sand or mixed sand may 
need lesser fine aggregate content. In that case, the coarse aggregate volume shall be suitably increased. 
4 It is recommended that fine aggregate conforming to Grading Zone IV, as per IS 383 shall not be used in reinforced concrete unless tests 
have been made to ascertain the suitability of proposed mix proportions. 
 
 

7
IS 10262 : 2019
SECTION 3 HIGH STRENGTH GRADES OF
CONCRETE
6  HIGH STRENGTH CONCRETE (GRADE M 65
AND ABOVE)
High  strength  concrete  is  the  concrete  that  has
characteristic  compressive  strength  of  65  N/mm
2
  or
more. This section provides the guidance for selecting
mix proportion for M65 or above.
Usually,  for  high  strength  concrete  mixes  specially
selected  cementitious  materials  and  chemical
admixtures,  that  is,  super  plasticizers  are  used,  and
achieving a low water–cementitious materials ratio (w/
cm) is considered essential.
The procedure for proportioning high strength concrete
is similar to that required for ordinary/standard strength
concrete. The procedure consists of series of steps that,
when  completed,  provide  a  mixture  meeting
workability, strength and durability requirements based
on the combined properties of the individually selected
and proportioned ingredients.
6.1  Materials
Materials shall be selected, proportioned and controlled
carefully  to  achieve  effective  production  of  high
strength  concrete.  To  achieve  high  strength  concrete
optimum proportions shall be selected, considering the
cement  and  other  cementitious  materials  properties,
aggregate quality, aggregate gradation, paste volume,
admixture type and dosage and mixing.
6.1.1 Cementitious Materials
Proper  selection  of  type  of  cement  is  very  important
step for the production of high strength concrete. Fly
ash, silica fume, ground granulated blast furnace slag
(GGBS) or metakaoline are widely used as cementitious
and pozzolanic ingredients in high strength concrete.
6.1.2 Coarse Aggregate
In  the  proportioning  of  high  strength  concrete,  the
aggregates  require  special  consideration  and  they
greatly influence the strength and other properties of
concrete.  Therefore,  the  coarse  aggregate  shall  be
strong,  sufficiently  sound,  free  of  fissures  or  weak
planes, clean and free of surface coating and shall meet
the  requirement  of  IS  383.  Generally  crushed  stone
aggregates with impact/crushing value not greater than
22 percent and combined flakiness and elongation index
not more than 30 percent have been found suitable for
high strength concrete.
6.1.3  Fine Aggregate
The  fine  aggregate  shall  meet  the  requirements  of
IS 383. Generally, for high strength, a fine aggregate
of coarser size is preferred (Zone I or Zone II), due to
availability of high fines content from the cementitious
materials.
6.1.4  Chemical Admixtures
High strength concrete mixes usually have a low water-
cementitious materials ratio (w/cm). These low w/cm
ratios  are  generally  only  attainable  with  high-range
water-reducing admixtures (HRWRA). PCE type (Poly
carboxylate ether based) super plasticisers which reduce
water  content  by  30  percent  or  above  at  appropriate
dosages, maybe used.
6.2  Concrete Mix Proportioning
6.2.1 Target Strength for Mix Proportioning
See 4.2.
6.2.2 Selection of Maximum Size of Aggregate
Based on the strength requirement, the maximum size
of aggregates is generally restricted to 20 mm; however,
for  grades  M80  and  above,  aggregates  of  maximum
size 10.0 mm to 12.5 mm may be preferable.
6.2.3  Estimation of Air Content
Approximate amount of entrapped air to be expected in
normal (non-air-entrained) concrete is given in Table 6.
Table 6 Approximate Air  Content
(Clause 6.2.3)
Sl  
No. 
Nominal Maximum Size 
 
of Aggregate 
mm 
Entrapped Air, as 
Percentage 
of Volume of Concrete 
(1)                          (1)                          (1)                          
i) 
ii) 
iii) 
10.0 
12.5 
20.0 
1.0 
0.8 
0.5 
 
6.2.3.1  The  actual  values  of  air  content  can  also  be
adopted during mix proportioning if, the site data (at
least 5 results) for similar mix is available.
6.2.4 Selection of Water Content and Admixture Content
The  quantity  of  water  required  to  produce  a  given
workability  is  influenced  by  many  factors,  including
the  maximum  size,  particle  shape  and  grading  of  the
aggregate.  The  demand  of  water  content  is  also
influenced  by  the  quantity  of  cement,  pozzolanic
material and the type of chemical admixture used. PCE
type  (Polycarboxylate  ether  based)  super  plasticisers
which reduce water content by 30 percent or above at
appropriate dosages, maybe used.
However,  trial  batching  is  the  most  effective  way  to
determine  the  best  proportions  for  the  ingredients  to
be used. Table 7 gives estimates of water content for
v

8
IS 10262 : 2019
high  strength  concrete  without  chemical  admixtures.
The given water content is for 50 mm slump. For the
desired  workability  (other  than  50  mm  slump),  the
required water content may be increased or decreased
by  about  3  percent  for  each  increase  or  decrease
of 25 mm slump or may be established by trial. These
quantities  of  mixing  water  are  maximum  for  well-
shaped,  clean,  angular  and  well  graded  coarse
aggregate. Since the particle shape and surface texture
of fine aggregate can significantly influence the mixing
water demand, the water requirement may be different
from the values given in Table 7 and shall be established
by trials. The water so calculated shall be reduced by
use  of  high  range  water  reducing  admixtures
conforming to IS 9103.
The  requirement  of  water  content  and/or  chemical
admixture  content  may  increase  with  the  addition  of
high dosages of mineral admixture. The guidelines on
selecting appropriate water reducing admixture and its
dosages are given in Annex G.
NOTE — In case of water-cement ratios on the upper limits of
durability clause it is required that the water content contributed
by the admixtures shall also be considered in the calculations
and the final water-cement ratio shall be fixed accordingly.
6.2.5  Selection of Water-Cementitious Materials Ratio
(w/cm)
The  recommended  values  for  w/cm  for  high  strength
concrete  made  with  silica  fume  and  HRWRA  as  a
function  of  maximum  size  aggregates  to  achieve
different target compressive strength at 28 days, is given
in Table 8. In case, other cementitious materials such
as fly ash, ggbs are also used, the cementitious material
content  shall  be  suitably  increased  and  the  water-
cementitious material ratio shall be recalculated based
on the total cementitious material used.
6.2.6 Calculation of Cementitious Material Content
The cement and supplementary cementitious material
content per unit volume of concrete may be calculated
from the quantity of water (see 6.2.4) and the free water-
cementitious materials ratio (see 6.2.5) per unit volume
of concrete. However, this must satisfy the specification
of  maximum  or  minimum  limit  on  the  amount  of
cementitious material as per IS 456.
If  cement  content  (not  including  any  mineral
admixtures)  more  than  the  maximum  cement  content
as given in IS 456 is to be used, it shall be ensured that
the special consideration has been given in design to
the increased risk of cracking due to drying shrinkage,
or to early thermal cracking and to the increased risk
of damage due to alkali silica reaction.
The  recommended  dosages  of  different  mineral
admixtures materials for high strength mixes are given
in Table 9.
6.2.7 Estimation of Coarse Aggregate Proportion
The optimum content of the coarse aggregate depends
on  its  strength  and  maximum  nominal  size  of  coarse
aggregate. For proportioning of ordinary and standard
grades  of  concrete,  the  optimum  volume  of  coarse
aggregate is given as a function of the maximum size
of coarse aggregate and grading zone of fine aggregate.
However,  high  strength  grades  of  concrete  are  not
dependent  on  the  fine  aggregate  to  provide  fines  for
lubrication and consolidation of the fresh concrete as
the mixes have high content of cementitious material.
The  recommended  coarse  aggregate  volume  per  unit
volume  of  total  aggregate  for  different  zones  of  fine
aggregate is given in Table 10.
For more workable concrete mixes which is sometimes
required  when  placement  is  by  pump  or  when  the
concrete  is  required  to  be  worked  around  congested
reinforcing  steel,  it  may  be  desirable  to  reduce  the
estimated coarse aggregate content determined using
Table10  up  to  5  percent.  However,  caution  shall  be
exercised  to  assure  that  the  resulting  slump,  water-
cement  ratio  and  strength  properties  of  concrete  are
consistent  with  the  recommendations  of  IS  456  and
meet project specification requirements as applicable
Table 7 Water Content per Cubic Metre of Concrete for Nominal Maximum Sizes of Aggregate
(Clause 6.2.4)
Sl  
No. 
Nominal Maximum Size of Aggregate  
mm 
Maximum Water Content (see Note 1) 
kg/m
3
 
(1)                                                              (2)                                                              (3)                                                              
      i)      10.0      200      
     ii)     12.5     195     
   iii)   20.0   186   
NOTES 
1 Water content corresponding to saturated surface dry aggregate. 
2 These quantities of mixing water are for use in computing cement/cementitious material content for trial batches. 
3  On  account  of  long  distances  over  which  concrete  needs  to  be  carried  from  batching  plant/RMC  plant,  the  concrete  mix  is  generally  
designed for a higher slump initially than the slump required at the time of placing. The initial slump value shall depend on the distance of 
transport and loss of slump with time. Accordingly the adjustment for water content/admixture dosage shall be made for the higher initial 
slump value. 
 

9
IS 10262 : 2019
6.2.8 Estimation of Fine and Coarse Aggregate Contents
With the completion of procedure given in 6.2.4, 6.2.5
and 6.2.6, all the ingredients would have been estimated
except  the  coarse  and  fine  aggregate  content.  These
quantities are determined by finding out the absolute
volume  of  cementitious  material,  water  and  the
chemical  admixture;  by  dividing  their  mass  by  their
respective specific gravity, multiplying by 1/1 000 and
subtracting  the  result  of  their  summation  from  unit
volume  excluding  the  volume  of  entrapped  air.  The
values  so  obtained  are  divided  into  coarse  and  fine
aggregate  fractions  by  volume  in  accordance  with
coarse  aggregate  proportion  already  determined
in 6.2.7.  The  coarse  and  fine  aggregate  contents  are
then determined by multiplying their volume with their
respective specific gravities and multiplying by 1 000.
6.2.9 Trial Mixes
The  calculated  mix  proportions  shall  be  checked  by
means of trial batches.
Workability of the trial mix No. 1 shall be measured.
The mix shall be carefully observed for freedom from
segregation and bleeding and its finishing properties.
If  the  measured  workability  of  Trial  Mix  No.  1  is
different  from  the  stipulated  value,  the  water  and/or
admixture content shall be adjusted suitably. With this
adjustment,  the  mix  proportion  shall  be  recalculated
keeping the free water-cement ratio at the pre-selected
value,  which  will  comprise  Trial  Mix  No.  2.  In
additional two more Trial Mixes No. 3 and 4 shall be
made with the water content same as Trial mix No. 2
and  varying  the  free  water-cement/cementitious
materials ratio by ±10 percent of the preselected value,
while satisfying the workability requirements as well.
Mix No. 2 to 4 normally provides sufficient information,
including the relationship between compressive strength
and water-cementitious materials ratio, from which the
mix proportions can be finalized. Additional field trials
are  recommended  particularly  for  workability
requirements.  The  concrete  for  field  trials  shall  be
produced by methods of actual concrete production.
6.2.10 Reporting
The mix design report shall include the following:
a)Period of testing (starting and ending date);
b)    Details of work/type of structure, if provided;
c)All  the  data  provided  for  the  mix  design  as
per 4.1, and deviations from IS 456, if any;
