Repository: sthashixi-netwanderer/civilqntify

# CivilQntify 🏗️📐

**CivilQntify** is a Python desktop and CLI application for preliminary engineering calculations designed for **Concrete Mix Design**, **Structural Material Quantification**, and **Construction Cost Estimation**. 

Built for civil engineers, concrete technology specialists, and quantity surveyors, CivilQntify automates mix proportioning according to international concrete design standards (ACI, IS, DOE/BRE), analyzes aggregate particle size distributions (PSD), estimates material bills for supported element geometries, and provides cost estimation from manually entered rates. Results require engineering review and trial-batch verification before construction use.

---

File: IS-10262-2019-NewConcreteMix-design.md (part 2 of 4)

5.5 
    iii)    
d)    Relevant  test  data  of  different  materials  for
the purpose of mix proportioning;
e)Details of materials such as brand of cement,
manufacturing date (week/year) percentage of
pozzolana/slag,  etc,  as  per  manufacturers
certificate;  source  of  coarse  and  fine
aggregates (if provided), etc;
f)Details of the trials conducted; and
g)    Recommended mix proportions.
Table 8 Recommended w/cm for High Strength Concrete made with HRWRA
(Clause 6.2.5)
Water–Cementitious Materials Ratio 
Nominal Maximum Size of Aggregate 
Sl  
No. 
Target Compressive Strength at 28 Days 
N/mm
2
 
10.0 mm 12.5 mm 20.0 mm 
(1)                        (2)                        (3)                        (4)                        (5)                        
       i)       70       0.36       0.35       0.33       
      ii)      75      0.34      0.33      0.31      
     iii)     80     0.32     0.31     0.29     
     iv)     85     0.30     0.29     0.27     
      v)      90      0.28      0.27      0.26      
     vi)     100     0.26     0.25     0.24     
NOTE  —
  The  recommended  w/cm  are  for  28  days  cement  strength  53  MPa  and  above;  for  cement  of  other  strength  values,  suitable  
adjustments may be made by reducing the w/cm. 
 
Table 9 Recommended Dosages of Mineral Admixtures Materials for High Strength Mixes
(Clause 6.2.6)
Sl  
No. 
Mineral Admixtures Recommended Dosages, Percentage by Mass of 
Total Cementitious Materials 
(1)                                                                (2)                                                                (3)                                                                
    i) Fly ash 15 - 30 
   ii) Ground granulated blast furnace slag 25 - 50 
  iii) Metakaoline 5 - 15 
  iv) Silica fume 5 - 10  
 
 

10
IS 10262 : 2019
6.3  Illustrative Examples
An illustrative example of concrete mix proportioning
for high strength concrete is given in Annex D. These
examples  are  merely  illustrative  to  explain  the
procedure  and  the  actual  mix  proportioning  shall  be
based on trial batches with the given materials.
SECTION 4 SELF COMPACTING CONCRETE
7  GENERAL
Self  compacting  concrete  (SCC)  is  highly  flowable,
non-segregating  concrete  that  fills  uniformly  and
completely every corner of formwork by its own weight
and encapsulate reinforcement without any vibration,
whilst maintaining homogeneity.
7.1  Application Area
Self compacting concrete (SCC) may be used in precast
concrete applications or for concrete placed on site. SCC
is  used  to  cast  sections  with  highly  congested
reinforcement and in areas that present restricted access
to placement and consolidation, including the construction
of tunnel lining sections and the casting of hybrid concrete-
filled steel tubular columns. It may be manufactured in a
site batching plant or in a ready-mixed concrete plant and
delivered to site by truck mixer. It may be placed either
by pumping or pouring into horizontal or vertical forms.
7.2  Features of Fresh Self Compacting Concrete
A  concrete  mix  can  only  be  classified  as  self-
compacting concrete, if the requirements for all below
mentioned characteristics are fulfilled:
a)Filling ability (Flowability),
b)    Passing ability,
c)Segregation resistance, and
d)    Viscosity
The  above  tests  shall  be  carried  out  as  per
IS 1199 (Part 6).
7.2.1 Filling Ability (flowability)
This is the ability of fresh concrete to flow into and fill
all spaces within the formwork, under its own weight.
Slump-flow  test  is  performed  to  test  the  flowability.
Slump-flow value describes the flowablity of a fresh
mix in unconfined condition. Visual observation during
the  test  can  provide  additional  information  on  the
segregation resistance and uniformity.
The following are typical slump-flow classes for a range
of applications:
a)SF1  (slump  flow  550  mm  -  650  mm).  This
class of SCC is appropriate for:
1)    Unreinforced or lightly reinforced concrete
structures that are cast from the top with
free displacement from the delivery point
(for example, housing slabs).
2)   Casting by a pump injection system (for
example, tunnel linings).
3)   Sections that are small enough to prevent
long horizontal flow (for example, piles
and some deep foundations).
b)    SF2 (slump flow 660 mm - 750 mm) is suitable
for normal applications (for example, walls,
columns).
c)SF3 (slump flow 760 mm — 850 mm) is used
for vertical applications in heavily reinforced
structures, structures with complex shapes, or
for filling under formwork. SF3 will often give
better  surface  finish  than  SF2  for  normal
vertical applications but segregation resistance
is more difficult to control.
7.2.2 Passing  Ability  (Free  from  Blocking  at
Reinforcement)
Passing ability describes the capacity of the fresh mix to
flow through confined spaces and narrow openings such as
areas  of  congested  reinforcement  without  segregation.  If
Table 10 Volume of Coarse Aggregate per Unit Volume of Total Aggregate for Different Zones of Fine
Aggregate for Water-Cement/Water-Cementitious Material Ratio of 0.30
(Clause 6.2.7)
Volume of Coarse Aggregate per Unit Volume of T
otal Aggregate for Different Zones 
of Fine Aggregate 
Sl  
No. 
 
Nominal Maximum Size of 
Aggregate 
mm 
Zone III Zone II Zone I 
(1)                                  (2)                                  (3)                                  (4)                                  (5)                                  
i)                                  10.0                                  0.56                                  0.54                                  0.52                                  
ii)                                 12.5                                 0.58                                 0.56                                 0.54                                 
iii)                                 20.0                                 0.68                                 0.66                                 0.64                                 
NOTES  
1 Volumes are based on aggregates in saturated surface dry condition. 
2 These volumes are for crushed (angular) coarse aggregate and suitable adjustments may be made for other shape of aggregate.  
3 Suitable adjustments may also be mad
e for fine aggregate from other than natural sources, normally, crushed sand or mixed sand having 
higher fine content (passing 150 micron sieve), which may need lesser fine aggregate content. In that case, the coarse aggregate volume 
may be suitably increased. 
 
 

11
IS 10262 : 2019
there is little or no reinforcement, there may be no need to
specify  passing  ability  as  a  requirement.  L-box  test  is
performed to check the passing ability. The minimum ratio
of the depth of the concrete in the horizontal section relative
to the depth of concrete vertical section is considered to
be  0.8.  If  the  SCC  flows  as  freely  as  water,  it  will  be
completely horizontal, and the ratio will be equal to 1.0.
7.2.3 Segregation Resistance (Stability)
This  is  the  ability  of  fresh  concrete  to  remain
homogeneous in composition while in its fresh state.
Segregation resistance (sieve) test is performed to check
this property of fresh concrete.
After sampling, the fresh concrete is allowed to stand
for 15 min and any separation of bleed water is noted.
The top part of the sample is then poured into a sieve
with 4.75 mm square apertures. After 2 min, the weight
of  material  which  has  passed  through  the  sieve  is
recorded. The segregation ratio (SR) is then calculated
as the proportion of the sample passing through the sieve.
There are two classes of segregation resistance, namely
SR1 and SR2. SR1 is generally applicable for thin slabs
and for vertical applications with a flow distance of less
than  5  m  and  a  confinement  gap  greater  than  80 mm.
SR2  is  preferred  in  vertical  applications  if  the  flow
distance is more than 5 m with a confinement gap greater
than 80 mm in order to take care of segregation during
flow. For SR1 class segregation resistance shall be 15 to
20 percent and for SR2 it shall be less than 15 percent.
SR2 may also be used for tall vertical applications with
a confinement gap of less than 80 mm if the flow distance
is less than 5 m, but if the flow is more than 5 m, a target
SR  value  of  less  than  10  percent  is  recommended.
Segregation resistance becomes an important parameter
with higher slump-flow classes and/or the lower viscosity
classes, or if placing conditions promotes segregation.
If  none  of  these  apply,  it  is  usually  not  necessary  to
specify a segregation resistance class.
7.2.4 Viscosity
Viscosity can be assessed by the V-funnel flow time as
per IS 1199 (Part 6). Concrete with a low viscosity will
have a very quick initial flow and then stop. Concrete
with a high viscosity may continue to creep forward
over an extended time.
A V-shaped funnel is filled with fresh concrete and the
time taken for the concrete to flow out of the funnel is
measured and recorded as the V-funnel flow time. The
viscosity  is  divided  into  two  classes,  that  is,  V1  and
V2.  V1  has  good  filling  ability  even  with  congested
reinforcement.  It  is  capable  of  self-leveling  and
generally has the best surface finish. V2 class viscosity
is more likely to exhibit thixotropic effects, which may
be  helpful  in  limiting  the  formwork  pressure  or
improving  segregation  resistance.  But  it  may  cause
negative  effects  on  surface  finish  and  sensitivity  to
stoppages or delays between successive lifts.
For V1 class, the time taken to pass the concrete from
V-funnel shall be  8 s and for V2 class the time taken
to pass the concrete from V-funnel shall be between 8 s
and 25 s.
8  MIX PROPORTIONING
8.1 Mix Proportioning Principles
a)Lower coarse aggregate content,
b)    Increased paste content,
c)Low water/powder ratio (see Note),
d)    Increased superplasticiser, and
e)Sometimes a viscosity modifying admixture.
NOTE  —  Powder  refers  to  materials  of  particle  size  smaller
than  0.125  mm.  It  includes  this  size  fraction  from  cement,
mineral admixtures and aggregate. Water/powder ratio shall be
0.85 to 1.10 by volume.
8.2  Mix Proportioning Approach
Laboratory trials shall be used to verify properties of
the initial mix composition with respect to the specified
characteristics and classes. If necessary, adjustments
to the mix composition shall then be made. Once all
requirements  are  fulfilled,  the  mix  shall  be  tested  at
full scale in the concrete plant and if necessary, at site
to verify both the fresh and hardened properties.
The  mix  design  is  generally  based  on  the  approach
outlined below:
a)    Determine  the  target  average  compressive
strength.
b)    Select the air content based on the specified
nominal  maximum  size  of  aggregate  and
concrete grade.
c)    Select  water-cement/cementitious  materials
ratio.
d)    Select the proportions for initial mix.
e)Select water content and cement/fly ash(or other
supplementary cementitious material) content.
f)Select admixture content.
g)    Select  powder  content  and  fine  aggregate
content.
h)    Select coarse aggregate content.
j)Calculate  volume  of  powder  content  and
determine water powder ratio by volume, and
make adjustments, if required.
k)    Work out the mix proportions for trial 1.
m)   Produce the fresh SCC in the laboratory mixer,
perform the required tests as per 7.2, and make
adjustments.
n)    Test the properties of the SCC in the hardened
state.
p)    Produce trial mixes in the plant mixer.

12
IS 10262 : 2019
8.3  Typical Ranges of Mix Constituents
a)    Sufficient  amount  of  fines  (<  0.125  mm)
preferably  in  the  range  of  400  kg/m
3
  to
600 kg/m
3
, inclusive of suitable quantities of
fine aggregate and mineral admixtures like fly
ash in suitable proportions, may be used for
flowability  while  ensuring  compliance  with
engineering properties particularly shrinkage.
Fine  aggregate  content,  typically,  48  to  60
percent  by  mass  of  the  total  aggregate,
balances the volume of the other constituents.
b)    Water content between 150 to 210 kg/m
3
.
c)Use of high range water reducing admixture
like polycarboxylate ether based high range
water  reducing  admixture  (water  reduction
> 30 percent)  and  sometimes  also  using  a
viscosity  modifying  admixture  (VMA)  in
appropriate dosages.
In  the  event  that  satisfactory  performance  is  not
obtained, consideration shall be given to a fundamental
redesign  of  the  mix.  Depending  on  the  apparent
problem,  the  following  courses  of  action  might  be
appropriate:
1)    Adjust the water/powder ratio and test the flow
and other properties of the paste.
2)    Try different types of additions (if available).
3)    Adjust the proportions of the fine aggregate
and the dosage of superplasticiser.
4)    Consider  using  a  viscosity  modifying  agent
to reduce sensitivity of the mix.
5)    Adjust the proportion or grading of the coarse
aggregate.
8.3.1 Reporting
The mix design report shall include the following:
a)Period of testing (starting and ending date);
b)    Details of work/type of structure, if provided;
c)All  the  data  provided  for  the  mix  design  as
per 4.1, and deviations from IS 456, if any;
d)    Relevant  test  data  of  different  materials  for
the purpose of mix proportioning;
e)Details of materials such as brand of cement,
manufacturing date (week/year) percentage of
pozzolana/slag,  etc,  as  per  manufacturers
certificate;  source  of  coarse  and  fine
aggregates (if provided), etc;
f)Details of the trials conducted; and
g)    Recommended mix proportions.
8.4  Illustrative Example
An illustrative example of concrete mix proportioning
for self compacting concrete is given in Annex E. This
example  is  merely  illustrative  and  explains  the
procedure to be adopted for self compacting concrete.
The actual mix proportioning shall be based on various
trials with the given materials
SECTION 5 MASS CONCRETE
9  GENERAL
Mass concreting is used for structures like dams and
other  massive  structures.  For  such  large  structures,
measures need to be taken to cope with the generation
of heat from hydration of cement and attendant volume
change to minimize cracking.
The  primary  objective  of  proportioning  for  mass
concrete  is  to  establish  economical  mixes  of  proper
strength,  durability  and  permeability  with  the  best
combination  of  available  materials  that  will  provide
adequate  workability,  easy  placeability  and  least
temperature rise after placement.
In mass concrete structures, generally lower grade of
concrete (say M 15 or M 20) and higher sizes of coarse
aggregates [maximum nominal size of aggregate (msa)
40 mm,  msa  80 mm  and  msa  150 mm]  are  used.  In
certain cases, like thick raft foundation, retaining wall,
etc, mass concreting may be of higher grade of concrete.
When a mineral admixture is included in the concrete
as  a  part  of  the  cementitious  material,  the  mix
proportioning  remains  the  same.  Attention  shall  be
given to the following:
a)The water requirement may change,
b)    Early age strength may become critical, and
c)    For  maximum  economy,  the  age  at  which
design strength is attained should be greater.
9.1  Data for Mix Proportioning
In addition to the data requirements mentioned in 4.1,
the  following  additional  data  are  required  for  mix
proportioning for mass concrete:
a)Expected maximum placing temperature.
b)    Air  content  range  in  case  of  air  entrained
concrete.
c)Test ages for strength.
9.2  Target Strength for Mix Proportioning
The  target  strength  calculated  as  per  4.2 shall  be
increased  by  20  percent  for  80  mm  msa,  and  by  25
percent for 150 mm msa. This is to account for higher
strength achieved after wet sieving the concrete through
40 mm sieve for making 150 mm cubes for strength
testing.  This  increase  in  target  strength  due  to  wet
sieving effect is only for cube test results and not to be
considered for selection of water cement ratio.

13
IS 10262 : 2019
In case, any other relationship is established at site, the
same may also be adopted in place of  20 and 25 percent.
9.3  Estimation of Air Content
Approximate amount of entrapped air to be expected
in  normal  (non-air-entrained)  concrete  is  given  in
Table 11.
Table 11 Approximate Air Content
(Clause 9.3)
Sl  
No. 
Nominal Maximum 
Size of Aggregate 
mm 
Entrapped Air, as Percentage
 
of Volume of Concrete 
(1)                      (2)                      (3)                      
      i)      
     ii)     
    iii)    
40 
80 
150 
0.8 
0.3 
0.2 
 
9.3.1 The  actual  values  of  air  content  can  also  be
adopted during mix proportioning if, the site data (at
least 5 results) for similar mix is available.
9.4  Selection  of  Water  Content  and  Admixture
Content
The water content of concrete is influenced by a number
of  factors,  such  as  aggregate  size,  aggregate  shape,
aggregate  texture,  workability,  water-cement  ratio,
cement and other supplementary cementitious materials
(type  and  content),  chemical  admixture  and
environmental  conditions.  An  increase  in  aggregates
size, a reduction in water-cement ratio and slumps, and
use of rounded aggregate and water reducing admixture
will  reduce  the  water  demand.  On  the  other  hand
increased temperature, cement content, slump, water-
cement  ratio,  aggregate  angularity  and  a  decrease  in
the proportion of the coarse aggregate to fine aggregate
will increase water demand.
The  quantity  of  mixing  water  per  unit  volume  of
concrete may be determined from Table 12. The water
content in Table 12 is for angular coarse aggregate and
for 50 mm slump. The water estimate in Table 12 can
be reduced by approximately 20 kg for rounded gravel
of 40 mm msa, 15 kg for rounded gravel of 80 mm msa
and  10  kg  for  150  mm  msa,  to  produce  same
workability. For the desired workability (other than 50
mm  slump),  the  required  water  content  may  be
increased  or  decreased  by  about  3  percent  for  each
increase  or  decrease  of  25  mm  slump  or  may  be
established by trial. This illustrates the need for trial
batch testing of the given materials as each aggregate
source  is  different  and  can  influence  concrete
properties. The water so calculated can be reduced by
use  of  chemical  admixture  conforming  to  IS  9103.
Water  reducing  admixture  or  plasticizing  admixtures
have been found effective in mass concrete mixes, and
usually  decrease  water  content  by  5  to  10  percent  at
appropriate dosages.
Air entrainment in mass concrete (for 150 mm msa
and  80  mm  msa)  is  considered  useful  for  various
reasons. Air entrainment in mass concrete permits a
marked improvement in durability (particularly under
freezing  and  thawing  conditions),  improvement  in
plasticity and workability and reduction in segregation
and  bleeding.  The  effect  of  air  entrainment  on  the
strength of mass concrete shall be considered in the
design of mass concrete itself; that is, the reduction
in  strength,  shall  be  compensated  in  the  mix  trials.
Generally, 3 to 4 percent air content is recommended
for 150 mm msa and 3.5 to 4.5 percent air content is
recommended for 80 mm msa. The air content when
determined on mixtures passing through 40 mm sieve
shall  be  higher  by  1.5  to  2  percent  than  the  values
indicated above.
Table 12 Water Content per Cubic Metre of
Concrete for Nominal Maximum Size of Aggregate
(Clause 9.4)
Sl 
 
No.  
Nominal Maximum Size of 
Aggregate 
 mm 
Water Content
(1)
  
kg 
(1)                            (2)                            (3)                            
i) 
ii) 
iii) 
40 
80 
150 
165 
145 
125 
1)
Water content corresponding to saturated surface dry aggregate. 
NOTES      
1 
The recommended values of water content for different msa of 
aggregates are for non-air-entrained concrete. The values will be 
decreased by 8 kg in case of air-entrained concrete. 
2 
These  quantities  of  mixing  water  are  for  use  in  computing  
cement/cementitious materials content for trial batches. 
3  On  account  of  long  
distances  over  which  concrete  needs  to  be  
carried  from  batching  plant/RMC  plant,  the  concrete  mix  is  
generally  designed  for  a  higher  slump  initially  than  the  slump  
required  at  the  time  of  placing.  The  initial  slump  value  shall  
depend on the distance of transport and loss of slump with time. 
 
9.5  Selection of Water Cement Ratio.
The water cement ratio shall be selected as per Fig. 1
for  the  target  strength  calculated  as  per  9.2 without
considering the increase of strength by 20-25 percent
due to wet sieving effect.
9.6  Calculation of Cement/Cementitious Materials
Content
9.6.1  The  cement  and  supplementary  cementitious
materials content per unit volume of concrete may be
calculated  from  the  free  water-cement  ratio  (see 9.5)
and the quantity of water per unit volume of concrete.
In  certain  situations,  while  using  part  replacement  of
cement by fly ash, ground granulated blast furnace slag
(GGBS),  silica  fume,  etc,  increase  in  cementitious
materials content may be warranted, particularly if fly
ash is 20 percent or more and GGBS is 30 percent or
more.  The  decision  on  increase  in  cementitious

14
IS 10262 : 2019
materials content and its percentage may be based on
experience  and  trials;  or  the  cementitious  materials
content so calculated may be increased by 10 percent
for preliminary trial. The water cementitious materials
ratio  may  be  recalculated  based  on  the  increased
cementitious materials content.
The cementitious materials content so calculated shall
be  checked  against  the  minimum  content  for  the
requirements of durability as per IS 456 or as specified
and greater of the two values adopted. The maximum
cement content shall be in accordance with IS 456 or
as specified.
9.6.2  The percentage of fly ash/GGBS to be used has
to be decided based on the project requirement and the
quality of these materials.
9.7  Estimation  of Coarse Aggregate Proportion
Aggregates of essentially the same nominal maximum
size,  type  and  grading  will  produce  concrete  of
satisfactory workability when a given volume of coarse
aggregate per unit volume of total aggregate is used.
Approximate values for this aggregate volume are given
in  Table  13  for  a  water-cement/water-cementitious
materials ratio of 0.5, which may be suitably adjusted
for other water-cement ratios, the proportion of volume
of  coarse  aggregates  to  that  of  total  aggregates  is
increased at the rate of 0.01 for every decrease in water-
cement ratio by 0.05 and decreased at the rate of 0.01
for every increase in water-cement ratio by 0.05.
It can be seen that for equal workability, the volume of
coarse  aggregate  in  a  unit  volume  of  concrete  is
dependent  only  on  its  nominal  maximum  size  and
grading  zone  of  fine  aggregate.  Differences  in  the
amount of mortar required for workability with different
aggregates,  due  to  differences  in  particle  shape  and
grading,  can  be  adjusted  by  changing  coarse  to  fine
aggregate ratio. Generally higher fine aggregate content
is required for crushed angular coarse aggregates due
to increased surface area.
9.8  Estimation  of  Fine  and  Coarse  Aggregate
Contents
With the completion of procedure given in 9.6, all the
ingredients have been estimated except the coarse and
fine aggregate content. These quantities are determined
by  finding  out  the  absolute  volume  of  cementitious
materials,  water  and  the  chemical  admixture;  by
dividing their mass by their respective specific gravity,
multiplying  by  1/1  000  and  subtracting  the  result  of
their  summation  from  unit  volume.  The  values  so
obtained  are  divided  into  coarse  and  fine  aggregate
fractions  by  volume  in  accordance  with  coarse
aggregate  proportion  already  determined  in  9.7.  The
coarse and fine aggregate contents are then determined
by  multiplying  their  volume  with  their  respective
specific gravities and multiplying by 1 000.
9.9  Combination of Different Coarse Aggregate
Fractions
The  coarse  aggregate  used  shall  conform  to  IS  383.
Coarse aggregates of different sizes, as given in Table 7
and  Table  8  of  IS  383  may  be  combined  in  suitable
proportions  so  as  to  result  in  an  overall  grading
conforming to Table 7 of IS 383 for 40 mm nominal
maximum size of aggregate, and Table 14 for 80 mm
and 150 mm nominal maximum size of aggregates.
9.10  Placement and Workability
Experience  has  demonstrated  that  large  aggregate
mixtures,  150  mm  msa  and  80  mm  msa  require  a
minimum  mortar  content  for  suitable  placing  and
workability properties. Table 15 gives the total absolute
volume  of  mortar  (Cement,  pozzolana,  water,
admixture, air, and fine aggregate), which is suggested
for  use  in  mixtures  containing  large  aggregate  sizes.
Table 13 Volume of Coarse Aggregate per Unit Volume of Total Aggregate for Different Zones of Fine
Aggregate for Water-Cement/Water-Cementitious Materials Ratio of 0.50
(Clause 9.7)
Volume of Coarse Aggregate per Unit Volume of Total Aggregate for Different Zones of 
Fine Aggregate 
 
Sl  
No. 
Nominal Maximum Size 
of Aggregate 
mm 
Zone IV Zone III Zone II Zone I 
(1)                            (2)                            (3)                            (4)                            (5)                            (6)                            
i)                             40                             0.73                             0.72                              0.71                              0.69                             
ii)                            80                            0.75                            0.74                              0.73                              0.72                            
iii)                           150                           0.80                           0.79                              0.78                              0.77                           
NOTES 
1 Volumes are based on aggregates in saturated surface dry condition. 
2 These volumes are for crushed (angular) aggregate and suitable adjustments may be made for other shape of aggregate. 
3 Suitable adjustments may also be made for fine aggregate from other than natural sources, normally, crushed sand or mixed sand may 
need lesser fine aggregate content. In that case, the coarse aggregate volume should be suitably increased. 
 
 

15
IS 10262 : 2019
These values shall be compared with those determined
during the mix proportioning procedure and appropriate
adjustments  made  by  either  increasing  or  decreasing
the fine aggregate, and cementitous material contents,
for improved placeability and workability,
Table 15 Approximate Mortar Content for
Various Nominal Maximum Sizes of Aggregates
(Clause 9.9)
Sl 
 
No. 
Nominal Maximum 
Size of Aggregate 
 mm 
Shape of 
Aggregate 
Volume of 
Mortar Content
 
 m
3
 
(1)                     (2)                     (3)                        (4)                     
    i) 150  Crushed  0.39 ± 0.01 
   ii) 150 Rounded 0.37 ± 0.01 
  iii) 80 Crushed  0.44 ± 0.01 
  iv) 80 Rounded 0.43 ± 0.01 
 
9.11  Trial Mixes
The  calculated  mix  proportions  shall  be  checked  by
means of trial batches.
Workability of the trial mix No. 1 shall be measured.
The mix shall be carefully observed for freedom from
segregation and bleeding and its finishing properties.
If  the  measured  workability  of  Trial  Mix  No.  1  is
different  from  the  stipulated  value,  the  water  and/or
admixture content shall be adjusted suitably. With this
adjustment,  the  mix  proportion  shall  be  recalculated
keeping the free water-cement ratio at the pre-selected
value, which will comprise Trial Mix No. 2. In addition,
two more Trial Mixes No. 3 and 4 shall be made with
the water content same as Trial mix No. 2 and varying
the free water-cement/cementitious materials ratio by
about  ±10  percent  of  the  preselected  value,  while
satisfying the workability requirements as well.
Mix  No.  2  to  4  normally  provides  sufficient
information,  including  the  relationship  between
compressive  strength  and  water-cement  ratio,  from
which the mix proportions can be finalized, such that
the  strength  and  durability  requirements  are  also
satisfied.  Additional  field  trials  are  recommended
particularly for workability requirements. The concrete
for field trials shall be produced by methods of actual
concrete production.
9.12  Reporting
The mix design report shall include the following:
a)Period of testing (starting and ending date);
b)    Details of work/type of structure, if provided;
c)All  the  data  provided  for  the  mix  design  as
per 4.1 and 9.1, and deviations from IS 456,
if any;
d)    Relevant  test  data  of  different  materials  for
the purpose of mix proportioning;
e)Details of materials such as brand of cement,
manufacturing date (week/year) percentage of
pozzolana/slag,  etc,  as  per  manufacturers
certificate;  source  of  coarse  and  fine
aggregates (if provided), etc;
f)Details of the trials conducted; and
g)    Recommended mix proportions.
9.13  Illustrative Example
An illustrative example of concrete mix proportioning
for mass concreting is given in Annex F. This example
is merely illustrative and explains the procedure to be
adopted  for  mass  concreting.  The  actual  mix
proportioning shall be based on various trials with the
given materials.
Table 14 Grading Requirements for Coarse Aggregate for Mass Concrete
(Clause 9.9)
Percentage Passing for Graded Aggregate of Nominal Size 
 
Sl 
 
No. 
IS Sieve Designation 
 mm 
150 mm 80 mm 
(1)                                       (2)                                       (3)                                       (4)                                       
    i) 150  100 100 
   ii) 80 55  - 65 100 
  iii) 40 29  - 40 53  - 62 
  iv) 20 14  - 22 26  - 34 
   v) 10 6  - 10 10  - 15 
  vi) 4.75 0  - 5 0  - 5 
NOTE  —  In  mass  concreting,  rounded  aggregate  is  also  used,  and  the  fine  aggregate  requirement  is  on  the  lower  side  as  compared  to  
crushed aggregate. Therefore, it is recommended that, for rounded aggregates, the percentage passing shall be towards the higher limit of 
the range specified for various sieve sizes and for crushed aggregates, the percentage passing, shall  be towards the lower limit of the range 
specified for various sieve sizes. This recommendation is valid for grading requirements for 150 mm msa, and 80 mm msa, as mentioned 
above, and for 40 mm msa as per Table 7 of IS 383.  
 
 

16
IS 10262 : 2019
ANNEX A
(Clause 5.9)
ILLUSTRATIVE EXAMPLE ON CONCRETE MIX PROPORTIONING
 
 
A-0 An example illustrating the mix proportioning for a concrete of M40 grade is given in A-1 to A-12.
A-1  STIPULATIONS FOR PROPORTIONING
a)Grade designation:M40
b)    Type of cement:PPC conforming to IS 1489 (Part 1)
c)Maximum nominal size of aggregate:20 mm
d)    Minimum cement content and
maximum water-cement ratio to be adopted and/or:Severe (for reinforced concrete)
Exposure conditions as per Table 3
and Table 5 of IS 456
e)Workability:75 mm (slump)
f)Method of concrete placing:Chute (Non pumpable)
g)    Degree of site control:Good
h)    Type of aggregate:Crushed angular aggregate
j)Maximum cement content not including fly ash:450 kg/m
3
k)    Chemical admixture type:Superplasticizer - normal
A-2 TEST DATA FOR MATERIALS
a)Cement used:PPC conforming to IS 1489 (Part 1)
b)    Specific gravity of cement:2.88
c)Chemical admixture:Superplasticizer conforming to IS 9103
d)    Specific gravity of
1)   Coarse aggregate [at saturated surface dry:2.74
(SSD) Condtion]
2)   Fine aggregate [at saturated surface dry:2.65
(SSD) Condtion]
3)   Chemical admixture:1.145
e)Water absorption
1)   Coarse aggregate:0.5 percent
2)   Fine aggregate:1.0 percent
f)Moisture content of aggregate [As per IS 2386 (Part 3)]
1)   Coarse aggregate:Nil
2)   Fine aggregate:Nil
g)    Sieve analysis:
1)   Coarse aggregate:
IS Sieve Sizes 
mm 
Analysis of Coarse Aggregate 
Fraction 
Percentage of Different Fractions Remarks 
                           I                           
(20-10 mm) 
II 
(10 - 4.75 mm)
 
I 
60 percent 
II 
40 percent 
Conforming 
100 percent 
 
(1)                  (2)                      (3)                   (4)                  (5)                   (6)                     (7)                  
20                       100                     100                    60                   40                   100                                      
10                 0                 71.20                   0                   28.5                 28.5                 
4.75                                      9.40                                          3.7                   3.7                   
2.36                                                  0                                                                                              
Conforming 
to Table 7 of 
 
IS 383 
 
2)   Fine aggregate:Conforming to grading Zone II of Table 9 of
IS 383

17
IS 10262 : 2019
A-3    TARGET    STRENGTH    FOR    MIX
PROPORTIONING
f’
ck
=f
ck
+1.65 S
   or
f’
ck
 =
 
f
ck
 + X
whichever is higher.
where
f’
ck
=  target  average  compressive  strength  at
28 days,
f
ck
=  characteristic  compressive  strength  at
28 days,
S=   standard deviation, and
X=   factor based on grade of concrete.
From Table 2, standard deviation, S = 5 N/mm
2
.
From Table 1, X = 6.5.
Therefore, target strength using both equations, that is,
a)f’
ck
=f
ck
+1.65 S
=  40+1.65 × 5 = 48.25 N/mm
2
b)f’
ck
=f
ck
 + 6.5
=  40 + 6.5 = 46.5 N/mm
2
The  higher  value  is  to  be  adopted.  Therefore,  target
strength will be 48.25 N/mm
2
 as 48.25 N/mm
2 
> 46.5
N/mm
2
.
A-4  APPROXIMATE AIR CONTENT
From  Table  3,  the  approximate  amount  of  entrapped
air  to  be  expected  in  normal  (non-air-entrained)
concrete is 1.0 percent for 20 mm nominal maximum
size of aggregate.
A-5 SELECTION OF WATER-CEMENT RATIO
From Fig. 1, the free water-cement ratio required for
the target strength of 48.25 N/mm
2
 is 0.36 for OPC 43
grade curve. (For PPC, the strength corresponding to
OPC 43 grade curve is assumed for the trial). This is
lower than the maximum value of 0.45 prescribed for
‘severe’ exposure for reinforced concrete as per Table 5
of IS 456.
0.36< 0.45, hence O.K.
A-6  SELECTION OF WATER CONTENT
From  Table  4,  water  content    =  186  kg  (for  50  mm
slump) for 20 mm aggregate.
Estimated water content for 75 mm slump
= 186 + 
3   186
100
×
= 191.58 kg
As superplasticizer is used, the water content may be
reduced. Based on trial data, the water content reduction
of 23 percent is considered while using superplasticizer
at the rate 1.0 percent by weight of cement.
Hence the water content
=  191.58 × 0.77
=
147.52 kg 
≈ 148 kg
A-7  CALCULATION OF CEMENT CONTENT
Water-cement ratio = 0.36
Cement content= 
148
0.36
= 411.11 kg/m
3
 ≈ 412 kg/m
3
From Table 5 of IS 456, minimum cement content for
‘severe’ exposure condition = 320 kg/m
3
412 kg/m
3
> 320 kg/m
3
, hence, O.K.
A-8  PROPORTION  OF  VOLUME  OF  COARSE
AGGREGATE   AND   FINE   AGGREGETE
CONTENT
From  Table  5,  the  proportionate  volume  of  coarse
aggregate corresponding to 20 mm size aggregate and fine
aggregate (Zone II) for water-cement ratio of 0.50 = 0.62.
In  the  present  case  water-cement  ratio  is  0.36.
Therefore, volume of coarse aggregate is required to
be increased to decrease the fine aggregate content. As
the water-cement ratio is lower by 0.14, the proportion
of volume of coarse, aggregate is increased by 0.028
(at the rate of 
0.01 for every ± 0.05 change in water--
cement  ratio).  Therefore,  corrected  proportion  of
volume of coarse aggregate for the water-cement ratio
of 0.36 = 0.62 + 0.028 = 0.648.
Volume of fine aggregate content = 1 – 0.648 = 0.352
A-9  MIX CALCULATIONS
The mix calculations per unit volume of concrete shall
be as follows:
a)Total volume = 1 m
3
b)    Volume of entrapped air in wet concrete =
0.01 m
3
c)Volume of cement
= 
Mass of cement1
Specific gravity of cement    1 000
×
= 
4121
2.88   1 000
×
= 0.143 m
3
d)    Volume of water
= 
Mass of water1
Specific gravity of water    1 000
×
= 
1481
11 000
×
= 0.148 m
3

18
IS 10262 : 2019
e)Volume of chemical admixture
(superplasticizer) (@ 1.0 percent
by mass of cementitious material)
= 
Mass of chemical admixture1
Specific gravity of admixture   1 000

= 
4.121
1.145   1 000

= 0.003 6 m
3
g)    Volume of all in aggregate = [(a-b)-(c+d+e)]
= [(1-0.01) – (0.143 + 0.148 + 0.0 036)]
= 0.695 m
3
h) Mass of coarse aggregate
= g × Volume of coarse aggregate × Specific
gravity of coarse aggregate × 1 000
       = 0.695 × 0.648 × 2.74 × 1 000
=1 233.98 kg  1 234 kg
j)  Mass of fine aggregate
= g  ×  volume  of  fine  aggregate  ×  Specific
gravity of fine aggregate × 1 000
= 0.695 × 0.352 × 2.65 × 1 000
=648.29 kg  648 kg
A-10   MIX   PROPORTIONS   FOR   TRIAL
NUMBER 1
Cement=412 kg/m
3
Water=  148 kg/m
3
Fine aggregate (SSD)=  648 kg/m
3
Coarse aggregate (SSD) =  1 234 kg/m
3
Chemical admixture=  4.12 kg/m
3
,
Free water-cement ratio  =  0.36
NOTE  —  Aggregates  shall  be  used  in  saturated  surface  dry
condition.  If  otherwise,  when  computing  the  requirement  of
mixing  water,  allowance  shall  be  made  for  the  free  (surface)
moisture contributed by the fine and coarse aggregates. On the
other  hand,  if  the  aggregates  are  dry,  the  amount  of  mixing
water  shall  be  increased  by  an  amount  equal  to  the  moisture
likely to be absorbed by the aggregates. Necessary adjustments
are also required to be made in mass of aggregates. The surface
water and percentage water absorption of aggregates shall be
determined according to IS 2386.
A-11   ADJUSTMENT   ON   WATER,   FINE
AGGREGATE AND COARSE AGGREGATE (IF
THE  COARSE  AND  FINE  AGGREGATE  IS  IN
DRY CONDITION)
a) Fine Aggregate (Dry)
=
Water absorption
100
Mass of fine aggregate in SSD condition
1 + /
=
1
100
648
1          /
= 641.58  kg/m
3
  642 kg/m
3
b) Coarse Aggregate (Dry)
=
Water absorption
100
Mass of coarse aggregate in SSD condition
1 + /
=
0.5
100
1 234
1          /
=  1 227.86 kg/m
3
  1 228 kg/m
3
The extra water to be added for absorption by coarse
and fine aggregate,
1)    For coarse aggregate
=  Mass of coarse aggregate in SSD condition –
mass of coarse aggregate in dry condition
=  1 234 – 1 228 = 6 kg
2)    For fine aggregate
=  Mass of fine aggregate in SSD condition –
mass of fine aggregate in dry condition
=  648 – 642 = 6 kg
The estimated requirement for added water, therefore,
becomes
= 148 + 6 + 6 = 160 kg/m
3
A-12 MIX PROPORTIONS AFTER ADUSTMENT
FOR DRY AGGREGATES
Cement=  412 kg/m
3
Water (to be added)=  160 kg/m
3
Fine aggregate (Dry)=  642 kg/m
3
Coarse aggregate (Dry)  =  1 228 kg/m
3
Chemical admixture=  4.12 kg/m
3
Free water-cement ratio  =  0.36
A-13 The  total  mass  of  coarse  aggregate  shall  be
divided into two fractions of 20 - 10 mm and 10 - 4.75
mm, in a suitable ratio, to satisfy the overall grading
requirements  for  20  mm  max  size  aggregate  as  per
Table 7 of IS 383. In this example, the ratio works out
to be 60:40 as shown under A-2 (g).
A-14  The  slump  shall  be  measured  and  the  water
content and dosage of admixture shall be adjusted for
achieving  the  required  slump  based  on  trial,  if
required. The mix proportions shall be reworked for
the actual water content and checked for durability
requirements.
A-15 Two more trials having variation of ± 10 percent
of water-cement ratio in A-10 shall be carried out and
