Repository: sthashixi-netwanderer/civilqntify

# CivilQntify 🏗️📐

**CivilQntify** is a Python desktop and CLI application for preliminary engineering calculations designed for **Concrete Mix Design**, **Structural Material Quantification**, and **Construction Cost Estimation**. 

Built for civil engineers, concrete technology specialists, and quantity surveyors, CivilQntify automates mix proportioning according to international concrete design standards (ACI, IS, DOE/BRE), analyzes aggregate particle size distributions (PSD), estimates material bills for supported element geometries, and provides cost estimation from manually entered rates. Results require engineering review and trial-batch verification before construction use.

---

File: IS-10262-2019-NewConcreteMix-design.md (part 3 of 4)

5.5 
    iii)    
a  graph  between  three  water-cement  ratios  and  their
corresponding strengths shall be plotted to work out
the  mix  proportions  for  the  given  target  strength  for
field trials. However, durability requirement shall be
met.

19
IS 10262 : 2019
ANNEX B
(Clause 5.9)
ILLUSTRATIVE EXAMPLE OF MIX PROPORTIONING OF CONCRETE
(USING FLY ASH AS PART REPLACEMENT OF OPC)
B-0 An example illustrating the mix proportioning for a concrete of M40 grade using fly ash is given in B-1
toB-15.
B-1 STIPULATIONS FOR PROPORTIONING
a)Grade designation:M40
b)    Type of cement:OPC 43 grade conforming to IS 269
c)Type of mineral admixture:Fly ash conforming to IS 3812 (Part1)
d)    Maximum nominal size of aggregate:20 mm
e)Minimum cement content and maximum
water-cement ratio to be adopted:Severe(for reinforced concrete)
and/or
Exposure conditions as per Table 3 and Table 5 of IS 456
f)Workability:120 mm (slump)
g)    Method of concrete placing:Pumping
h)    Degree of supervision:Good
j)Type of aggregate:Crushed angular aggregate
k)    Maximum cement content (OPC content):As per IS 456 
m)   Chemical admixture type:Superplasticizer- normal
B-2 TEST DATA FOR MATERIALS
 a)   Cement used:OPC 43 grade conforming to IS 269
 b)   Specific gravity of cement:3.15
 c)   Fly ash:Conforming to IS 3812 (Part 1)
 d)   Specific gravity of fly ash:2.2
 e)   Chemical admixture:Superplasticizer conforming to IS 9103
 f)    Specific gravity of
1)    Coarse aggregate (at SSD condition):2.74
2)    Fine aggregate (at SSD condition):2.65
3)    Chemical admixture:1.145
 g)   Water absorption
1)    Coarse aggregate:0.5 percent
2)    Fine aggregate:1.0 percent
h)    The  coarse  and  fine  aggregates  are  wet  and  their  total  moisture  content  is  2  percent  and  5  percent
respectively. Therefore, the free moisture content in coarse and fine aggregate shall be as shown in (j)
below
j)Free (surface) moisture
1)    Coarse aggregate:Free moisture  =  Total  moisture  content  –
Water  absorption
=  2.0 – 0.5 = 1.5 percent
2)    Fine aggregate:Free moisture  =  Total  moisture  content  –
Water absorption
=  5.0 – 1.0 = 4.0 percent

20
IS 10262 : 2019
k)    Sieve analysis
1)    Coarse aggregate:
IS Sieve Sizes 
mm 
Analysis of Coarse Aggregate 
Fraction 
Percentage of Different Fractions Remarks 
                                                                                                                           
 
 
I 
(20-10 mm) 
II 
(10 - 4.75 mm)
 
I 
60 percent 
II 
40 percent 
100  
percent 
 
(1)                  (2)                     (3)                    (4)                  (5)                   (6)                     (7)                  
20                       100                    100                    60                   40                   100                   
10                 Nil                   71.20                  Nil                 28.5                 28.5                 
4.75                      Nil                    9.40                   Nil                  3.7                   3.7                  
2.36                      Nil                     Nil                    Nil                  Nil                   Nil                  
Conforming 
to Table 7 of 
 
IS 383 
 
2)    Fine aggregate:Conforming to grading Zone II of Table 9 of
IS 383
B-6  SELECTION OF WATER CONTENT
From  Table  4,  water  content    =  186  kg  (for  50  mm
slump) for 20 mm aggregate.
Estimated water content for 120 mm slump (increasing
at the rate of 3 percent for every 25 mm slump)
=
8.4
186186
100
+×
= 201.62 kg
As superplasticizer is used, the water content may be
reduced.
Based  on  trial  data,  the  water  content  reduction  of
23 percent is considered while using superplasticizer
at the rate 1.0 percent by weight of cement.
Hence  the  arrived  water  content  =  201.62  ×  0.77  =
155.25 kg ≈ 155 kg.
B-7 CALCULATION OF CEMENT CONTENT
Water-cement ratio    =  0.36
Cement content=
155
0.36
=  430.55 kg/m
3
 ≈ 431 kg/m
3
To proportion a mix containing fly ash the following
steps are suggested:
a)Decide the percentage fly ash to be used based
on project requirement and quality of fly ash.
b)    In certain situations, increase in cementitious
material  content  may  be  warranted.  The
decision on increase in cementitious material
content and its percentage may be based on
experience and trials.
NOTE — This illustrative example is with increase of 10 percent
cementitious material content.
Cementitious material content
= 431 × 1.10 = 474.1 kg/m
3 
≈
474 kg/m
3
Water content= 155 kg/m
3
B-3  TARGET     STRENGTH     FOR     MIX
PROPORTIONING
f’
ck
=
 
f
ck 
+ 1.65 S
   or
f’
ck
 = f
ck
 + X
whichever is higher.
where
f’
ck
=  target  average  compressive  strength  at
28 days,
f
ck
=  characteristic  compressive  strength  at
28 days
S=   standard deviation, and
X=   factor based on grade of concrete.
From Table 2, standard deviation, S = 5 N/mm
2
.
From Table 1, X = 6.5
Therefore, target strength using both equations, that is,
a)f’
ck 
=f
ck
+1.65 S
= 40 + 1.65 × 5 = 48.25 N/mm
2
b)f’
ck
 = f
ck
 + 6.5
= 40 + 6.5 = 46.5 N/mm
2
The  higher  value  is  to  be  adopted.  Therefore,  target
strength  will  be  48.25  N/mm
2
  as  48.25  N/mm
2 
>
46.5 N/mm
2
.
B-4  APPROXIMATE AIR CONTENT
From  Table  3,  the  approximate  amount  of  entrapped
air  to  be  expected  in  normal  (non-air-entrained)
concrete is 1.0 percent for 20 mm nominal maximum
size of aggregate.
B-5  SELECTION OF WATER-CEMENT RATIO
From Fig. 1, the free water-cement ratio required for
the target strength of 48.25 N/mm
2
 is 0.36 for OPC 43
grade curve. This is lower than the maximum value of
0.45  prescribed  for  ‘severe’  exposure  for  reinforced
concrete as per Table 5 of IS 456.
0.36 < 0.45, hence O.K.
  

21
IS 10262 : 2019
So, water-cementitious ratio
=
155
0.327
474
=
Fly ash @ 30 percent of total cementitious material
content= 474 × 30 percent = 142.2 ≈
142 kg/m
3
Cement (OPC)    = 474 – 142 = 332 kg/m
3
From Table 5 of IS 456, minimum cementitious content
for ‘severe’ exposure condition
=  320 kg/m
3
474 kg/m
3 
> 320 kg/m
3
, hence O.K.
B-8  PROPORTION  OF  VOLUME  OF  COARSE
AGGREGATE   AND   FINE   AGGRAGETE
CONTENT
From Table 5, volume of coarse aggregate corresponding
to 20 mm size aggregate and fine aggregate (Zone II)
for water-cement ratio of 0.50 = 0.62.
In the present case water-cementitious ratio is 0.327.
Therefore, volume of coarse aggregate is required to
be increased to decrease the fine aggregate content. As
the water-cement ratio is lower by 0.173, the proportion
of volume of coarse aggregate is increased by 0.034 6
(at the rate of 
0.01 for every ± 0.05 change in water--
cement  ratio).  Therefore,  corrected  proportion  of
volume of coarse aggregate for the water-cementitious
ratio of 0.327 = 0.62 + 0.034 6 = 0.654 6.
For  pumpable  concrete  these  values  may  be  reduced
by  up  to  10  percent.  (see 5.5.2).  Here,  10  percent
reduction is considered.
Therefore,  volume  of  coarse  aggregate  =  0.654 6  ×
0.9 = 0.589 1, say 0.59 m
3
.
Volume of fine aggregate content = 1 – 0.59 = 0.41 m
3
B-9 MIX CALCULATIONS
The mix calculations per unit volume of concrete shall
be as follows:
a)Total volume=  1 m
3
b)    Volume of entrapped air
in wet concrete=  0.01 m
3
c)Volume of cement
= 
Mass of cement1
Specific gravity of cement    1 000
×
=
3321
3.15   1 000
×
=0.105 m
3
d)    Volume of fly ash
= 
Mass of fly ash1
Specific gravity of fly ash    1 000
×
=
1421
2.2    1 000
×
=  0.064 5 m
3
e)Volume of water
= 
Mass of water1
Specific gravity of water    1 000
×
=
1551
11 000
×
=  0.155 m
3
f)Volume of chemical admixture
 (superplasticizer) (@ 1.0 percent
 by mass of cementitious material)
 = 
Mass of chemical admixture1
Specific gravity of admixture   1 000
×
=
4.741
1.145   1 000
×
=  0.004 m
3
g)    Volume of all in aggregate
=  [(a-b)-(c+d+e+f)}]
= (1-0.01)-(0.105 + 0.064 5 + 0.155+0.004)
=  0.661 5 m
3
h)    Mass of coarse aggregate
= g × volume of coarse aggregate × Specific
gravity of coarse aggregate × 1 000
       = 0.661 5 × 0.59 × 2.74 × 1 000
=1 069.38 kg ≈ 1 069 kg
j)Mass of fine aggregate
= g  ×  Volume  of  fine  aggregate  ×  Specific
gravity of fine aggregate × 1 000
= 0.661 5 × 0.41 × 2.65 × 1 000
=718.71 ≈ 719 kg
B-10   MIX   PROPORTIONS   FOR   TRIAL
NUMBER 1
Cement=  332 kg/m
3
Fly ash=  142 kg/m
3
Water (Net mixing)=  155 kg/m
3
Fine aggregate (SSD)=  719 kg/m
3
Coarse aggregate (SSD)=  1 069 kg/m
3
Chemical admixture=  4.74 kg/m
3
Free water-cementitious materials ratio
=  0.327

22
IS 10262 : 2019
NOTE  —  Aggregates  shall  be  used  in  saturated  surface  dry
condition.  If  otherwise,  when  computing  the  requirement  of
mixing  water,  allowance  shall  be  made  for  the  free  (surface)
moisture contributed by the fine and coarse aggregates. On the
other  hand,  if  the  aggregates  are  dry,  the  amount  of  mixing
water  shall  be  increased  by  an  amount  equal  to  the  moisture
likely to be absorbed by the aggregates. Necessary adjustments
are also required to be made in mass of aggregates. The surface
water  and  percent  water  absorption  of  aggregates  shall  be
determined according to IS 2386 (Part 3).
B-11  ADJUSTMENT    ON    WATER,    FINE
AGGREGATE AND COARSE AGGREGATE (IF
THE  COARSE  AND  FINE  AGGREGATE  IS  IN
WET CONDITION)
a)Fine aggregate (Wet)
Mass of wet fine aggregate
= mass of fine aggregate in SSD condition ×
Free (surface) moisture
1
100

+


= 719 × (1+4/100)
=747.76 kg/m
3 
≈
 748 kg/m
3
b)Coarse aggregate (Wet)
Mass of wet coarse aggregate
= mass of coarse aggregate in SSD condition
× 
Free (surface) moisture
1
100

+


= 1 069 × (1+1.5/100)
=1 085.03 kg/m
3 
≈
 1 085kg/m
3
The coarse and fine aggregates, being wet, contribute
water  to  the  mix  to  the  extent  of  free  moisture  over
SSD condition. The quantity of this water is required
to be subtracted from the calculated water content.
1)Water  content  contributed  by  wet  coarse
aggregate
= Mass of wet coarse aggregate – mass of SSD
condition coarse aggregate
= 1 085 – 1 069 = 16 kg
2)Water  content  contributed  by  wet  fine
aggregate
= Mass of wet fine aggregate – mass of SSD
condition fine aggregate
= 748 – 719 = 29 kg
The requirement for added water becomes :
= 155 - 16 - 29
= 110 kg/m
3
B-12 MIX PROPORTIONS AFTER ADUSTMENT
FOR WET AGGREGATES
Cement=  332 kg/m
3
Fly ash=  142 kg/m
3
Water (to be added)=  110 kg/m
3
Fine aggregate (Wet)=  748 kg/m
3
Coarse aggregate (Wet)=  1 085 kg/m
3
Chemical admixture=  4.74 kg/m
3
Free water-cementitious materials ratio
=  0.327
B-13 The  total  mass  of  coarse  aggregate  shall  be
divided  into  two  fractions  of   20  –  10  mm  and  10  –
4.75  mm,  in  a  suitable  ratio,  to  satisfy  the  overall
grading requirements for 20 mm max size aggregate as
per Table 7 of IS 383. In this example, the ratio works
out to be 60:40 as shown under B-2 (k).
B-14 The slump shall be measured and the water content
and dosage of admixture shall be adjusted for achieving
the required slump based on trial, if required. The mix
proportions  shall  be  reworked  for  the  actual  water
content and checked for durability requirements.
B-15 Two more trials having variation of ± 10 percent
of water-cementitious materials ratio in   B-10 shall be
carried  out  and  a  graph  between  these  water-
cementitious materials ratios and their corresponding
strengths  shall  be  plotted  to  work  out  the  mix
proportions for the given target strength for field trials.
However, durability requirement shall be met.

23
IS 10262 : 2019
ANNEX C
(Clause 5.9)
ILLUSTRATIVE EXAMPLE OF MIX PROPORTIONING OF CONCRETE
(USING GGBS AS PART REPLACEMENT OF OPC)
C-0  An  example  illustrating  the  mix  proportioning  for  a  concrete  of  M40  grade  using  GGBS  is  given  in  C-1
toC-11.
C-1  STIPULATIONS FOR PROPORTIONING
a)Grade designation:M40
b)    Type of cement:OPC 43 grade conforming to IS 269
c)Type of mineral admixture:GGBS conforming to IS 16714
d)    Maximum nominal size of aggregate:20mm
e)Minimum cement content and maximum
water-cement ratio to be adopted and/or
Exposure condition as per Table 3 and Table 5
of IS 456:Severe (for reinforced concrete)
f)Workability:120 mm (slump)
g)    Method of concrete placing:Pumping
h)    Degree of supervision:Good
j)Type of aggregate:Crushed stone angular aggregate
k)    Maximum cement (OPC content):As per IS 456 
m)   Chemical admixture type:Super plasticizer- normal
C-2  TEST DATA FOR MATERIALS
a)Cement used:OPC 43 grade conforming to IS 269
b)    Specific gravity of cement:3.15
c)GGBS:Conforming to IS 16714
d)    Specific gravity of GGBS:3
e)Chemical admixture:Super plasticizer conforming to IS 9103
f)Specific gravity (at SSD condition) of
1)   Coarse aggregate:2.74 (based on saturated surface dry condition)
2)   Fine aggregate:2.65 (based on saturated surface dry condition)
3)   Chemical Admixture:1.145
g)    Water absorption
1)   Coarse aggregate:0.5 percent
2)   Fine aggregate:1.0 percent
h)    Moisture content of aggregate [As per
IS 2386(Part 3)]
1)   Coarse aggregate:Nil
2)   Fine aggregate:Nil
j)Sieve analysis
1)   Coarse aggregate:
IS Sieve Sizes 
mm 
Analysis of Coarse Aggregate 
Fraction 
Percentage of Different Fractions Remarks 
                                         I                                         
(20-10 mm) 
II 
(10 - 4.75 mm)
 
I 
60 percent 
II 
40 percent 
100  
percent 
 
(1)                  (2)                     (3)                   (4)                  (5)                   (6)                     (7)                  
20                       100                    100                   60                   40                    100                   
10                 Nil                   71.20                 Nil                 28.5                  28.5                 
4.75                      Nil                    9.40                  Nil                  3.7                   3.7                  
2.36                      Nil                     Nil                   Nil                  Nil                   Nil                  
Conforming 
to Table 7 of 
 
IS 383 
 
2)   Fine aggregate:Conforming to grading Zone II of Table 9 of IS 383
 
 

24
IS 10262 : 2019
C-3  TARGET     STRENGTH     FOR     MIX
PROPORTIONING
f’
ck
=f
ck
 + 1.65 S
or
f’
ck
=f
ck
 + X
whichever is higher
where
f’
ck
=  target  average  compressive  strength  at
28 days,
f
ck
=  characteristic  compressive  strength  at
28 days,
S=   standard deviation, and
from Table 2, standard deviation S = 5 N/mm
2
From Table 1, X = 6.5.
Therefore, target strength using both equations, that is,
a)f’
ck
 = f
ck
 +1.65 S
= 40 + 1.65 x 5 = 48.25 N/mm
2
b)f’
ck
 = f
ck
 + 6.5
= 40 + 6.5 = 46.5 N/mm
2
The  higher  value  is  to  be  adopted.  Therefore,  target
strength  will  be  48.25  N/mm
2
  as  48.25  N/mm
2 
>
46.5 N/mm
2
.
C-4  APPROXIMATE AIR CONTENT
From  Table  3,  the  approximate  amount  of  entrapped
air  to  be  expected  in  normal  (non-air-entrained)
concrete is 1.0 percent for 20 mm nominal maximum
size of aggregate.
C-5  SELECTION OF WATER-CEMENT RATIO
From  Fig.  1  the  free  water-cement  ratio  required  for
the target strength of 48.25 N/mm
2
 is 0.36 for OPC 43
grade curve. This is lower than the maximum value of
0.45  prescribed  for  ‘severe’  exposure  for  reinforced
concrete as per Table 5 of IS 456.
0.36 < 0.45, hence O.K.
C-6  SELECTION OF WATER CONTENT
From Table 4, water content
=  186 kg (for 50 mm slump) for 20 mm aggregate.
Estimated water content for 120 mm slump (increasing
at the rate of 3 percent for every 25 mm slump)
=
84
186186
100
+×
=  201.62 kg
As super plasticizer is used, the water content may be
reduced.
Based on trial data, the water content reduction of 23
percent is considered while using super plasticizer at
the rate of 1.0 percent by weight of cement.
Hence the arrived water content
=  201.62 × 0.77
=155.25kg ≈ 155 kg
C-7  CALCULATION OF CEMENT CONTENT
Water-cement ratio  =  0.36
Cement content=  155/0.36
=430.55 kg/m
3
 ≈ 431 kg/m
3
From Table 5 of IS 456, minimum cement content for
‘severe’ exposure condition
=  320 kg/m
3
431 kg/m
3
> 320 kg/m
3
, hence O.K.
To proportion a mix containing GGBS the following
steps are suggested:
a)Decide  the  percentage  of  GGBS  to  be  used
based  on  project  requirement  and  quality  of
GGBS.
b)    In certain situations increase in cementitious
material  content  may  be  warranted.  The
decision on increase in cementitious material
content and its percentage may be based on
experience and trials.
GGBS  @  40  percent  of  total  cementitious  material
content
=  431 × 40 percent
=  172.4 ≈ 172 kg/m
3
Cement (OPC)=  431 – 172 = 259 kg/m
3
C-8  PROPORTION OF VOLUME OF COARSE
AGGREGATE   AND   FINE   AGGREGATE
CONTENT
From Table 5, volume of coarse aggregate corresponding
to 20 mm size aggregate and fine aggregate (Zone II)
for water-cement ratio of 0.50 = 0.62.
In  the  present  case  water-cementitious  ratio  is  0.36.
Therefore, volume of coarse aggregate is required to
be increased to decrease the fine aggregate content. As
the water-cement ratio is lower by 0.14, the proportion
of volume of coarse aggregate is increased by 0.028
(at  the  rate  of  
0.01m
3 
for  every  ±  0.05  change  in
water-cement  ratio).  Therefore,  corrected  volume  of
coarse  aggregate  for  the  water-cementitious  ratio  of
0.36 = 0.62 + 0.028 = 0.648 m
3
.
For  pumpable  concrete  these  values  may  be  reduced
by  up  to  10  percent.  (see 5.5.2).  Here,  10  percent
reduction is considered.
Therefore, volume of coarse aggregate
=   0. 648 × 0.9
=   0.583 2 say 0.58 m
3

25
IS 10262 : 2019
Volume of fine aggregate content
=  1 – 0.58 = 0.42 m
3
C-9  MIX CALCULATION
The mix calculation per unit volume of concrete shall
be as follows:
a)Total Volume=  1 m
3
b)    Volume of entrapped air in wet concrete
=  0.01 m
3
c)Volume of cement
= 
Mass of cement1
Specific gravity of cement    1 000
×
= 
2591
3.15   1 000
×
= 0.082 2 m
3
d)    Volume of GGBS
= 
Mass of GGBS1
Specific gravity of GGBS   1 000
×
= 
1721
31 000
×
 = 0.057 3 m
3
e)Volume of water
= 
Mass of water1
Specific gravity of water    1 000
×
= 
1551
11 000
×
= 0.155 m
3
f)Volume of chemical admixture
(super plasticizer) @1.0 percent
by mass of cementitious material)
= 
Mass of chemical admixture1
Specific gravity of admixture   1 000
×
= 
4.311
1.145   1 000
×
= 0.003 8 m
3
g)    Volume of total aggregate
= [(a-b)-(c+d+e+f)]
= (1-0.01) - (0.0 822+0.0 573+0.155+0.0 038)
= 0.691 7 m
3
h)    Mass of coarse aggregate
=  g × Volume of coarse aggregate × Specific
gravity of coarse aggregate × 1 000
=  0.6 917 × 0.58 × 2.74 × 1 000
=1 099 kg
j)Mass of fine aggregate
=  g  ×  Volume  of  fine  aggregate  ×  Specific
gravity of fine aggregate × 1 000
=  0.6 971 × 0.42 × 2.65 × 1 000
= 769.86 ≈
 770 kg
C-10  MIX   PROPORTIONS   FOR   TRIAL
NUMBER 1
Cement=  259 kg/m
3
GGBS=  172 kg/m
3
Water (Net mixing)=  155 kg/m
3
Fine aggregate (SSD)=  770 kg/m
3
Coarse aggregate (SSD) =  1 099 kg/m
3
Chemical admixture=  4.31 kg/m
3
Free water-cementitious material ratio
=  0.36
NOTE  —  Aggregates  shall  be  used  in  saturated  surface  dry
condition.  If  otherwise,  when  computing  the  requirement  of
mixing  water,  allowance  shall  be  made  for  the  free  (surface)
moisture contributed by the fine and coarse aggregates. On the
other  hand,  if  the  aggregates  are  dry,  the  amount  of  mixing
water  shall  be  increased  by  an  amount  equal  to  the  moisture
likely to be absorbed by the aggregates. Necessary adjustments
are also required to be made in mass of aggregates. The surface
water  and  percent  water  absorption  of  aggregates  shall  be
determined according to IS 2386 (Part 3).
C-11  ADJUSTMENT    ON    WATER,    FINE
AGGREGATE AND COARSE AGGREGATE (IF
THE  COARSE  AND  FINE  AGGREGATE  IS  IN
DRY CONDITION)
As the coarse and fine aggregates are in dry condition,
adjustment  of  water,  fine  aggregate  and  coarse
aggregate shall be done as given in A-11.

26
IS 10262 : 2019
ANNEX D
(Clause 6.4)
ILLUSTRATIVE EXAMPLE ON CONCRETE MIX PROPORTIONING FOR
HIGH STRENGTH CONCRETE
D-1  STIPULATIONS FOR PROPORTIONING
a)Grade designation:M 70
b)    Type of cement:OPC 53 grade conforming to IS 269
c)Silica fume:Conforming to IS 15388
d)    Maximum nominal size of aggregate:20 mm
e)Exposure conditions as per Table 3
and Table 5 of IS 456:Severe (for reinforced concrete)
f)Workability:120 mm (slump)
g)    Method of concrete placing:Pumping
h)    Degree of supervision:Good
j)Type of aggregate:Crushed angular aggregate
k)    Maximum cement (OPC) content:450 kg/m
3
m)   Chemical admixture type:Superplasticizer (Polycarboxylate ether based)
D-2 TEST DATA FOR MATERIALS
a)Cement used:OPC 53 Grade conforming to IS 269
b)    Specific gravity of cement:3.15
c)Specific gravity of
1)   Coarse aggregate (at SSD condition):2.74
2)   Fine aggregate (at SSD condition):2.65
3)   Fly ash:2.20
4)   Silica fume:2.20
5)   Chemical admixture:1.08
d)    Water absorption
1)   Coarse aggregate:0.5 percent
2)   Fine aggregate:1.0 percent
f) Moisture content
1)   Coarse aggregate:Nil
2)   Fine aggregate:Nil
g) Sieve analysis
1)   Coarse aggregate :
IS Sieve Sizes
 
mm 
Analysis of Aggregate 
Fraction 
Percentage of Different Fractions  Remarks 
                                     I                                     
(20-10 mm) 
I 
(10-4.75 mm)
 
I 
50 
Percent 
II 
50 
Percent 
100 
Percent 
 
(1)                      (2)                     (3)                     (4)                     (5)                     (6)                     (7)                     
20                     100                    100                     50                      50                  100                  
10              2.8              78.3              1.4              39.15              40.55              
4.75                Nil                8.70                    Nil                    4.35                4.35                
Conforming 
to Table 7 of  
IS 383 
 
2)   Fine aggregate:Conforming to grading Zone II of Table 9 of IS 383
 
 
D-0 An example illustrating the mix proportioning for
a concrete of M70 grade using silica fume and fly ash is
given  below.  Use  of  silica  fume  is  generally
advantageous  for  grades  of  concrete  M50  and  above
and  for  high  performance  concrete  with  special
requirements, like higher abrasion resistance of concrete.

27
IS 10262 : 2019
D-3  TARGET     STRENGTH     FOR     MIX
PROPORTIONING
f’
ck
=
 
f
ck
+1.65 S
or
f’
ck
=f
ck
 + X
whichever is higher.
where
f’
ck
=  target  average  compressive  strength  at
28 days,
f
ck
=  characteristic  compressive  strength  at
28 days,
S=   standard deviation, and
X=   factor based on grade of concrete.
From Table 2, standard deviation, S = 6.0 N/mm
2
.
Therefore, target strength using both equations, that is,
a)f’
ck
=f
ck
+1.65 S
= 70 +1.65 × 6.0 = 79.9 N/mm
2
b)f’
ck
=f
ck
 + 8.0 (The value of X for M 70 grade
as per Table 1 is 8.0 N/mm
2
)
= 70 + 8.0 = 78.0 N/mm
2
The higher value is to be adopted. Therefore, target strength
will be 79.9 N/mm
2
 as 79.9 N/mm
2
> 78.0 N/mm
2
.
D-4  APPROXIMATE AIR CONTENT
From  Table  6,  the  approximate  amount  of  entrapped
air  to  be  expected  in  normal  (non-air-entrained)
concrete is 0.5 percent for 20.0 mm nominal maximum
size of aggregate.
D-5  SELECTION  OF  WATER-CEMENTIOUS
MATERIALS RATIO
From  Table  8,  the  water-cementitious  materials  ratio
required for the target strength of 79.9 N/mm
2
 is 0.29 for
msa 20 mm. This is lower than the maximum value of 0.45.
0.29< 0.45, hence O.K.
D-6 SELECTION OF WATER CONTENT
From Table 7, water content for 20 mm aggregate
=  186  kg/m
3
  (for  50  mm  slump  without  using
superplasticiser).
Estimated water content for 120 mm slump
=
8.4
186186
100
+×
=201.624 ≈ 202 kg/m
3
As  superplasticizer  (Polycarboxylate  ether  based)  is
used, the water content can be reduced by 30 percent.
Hence, the reduced water content
=  202 × 0.70
=141.4 kg/m
3 
≈
 141 kg/m
3
D-7  CALCULATION OF CEMENT CONTENT
Water–cement ratio=  0.29
Water content=  141 kg/m
3
Cement content=  141 / 0.29
=486.2 ≈
 486 kg/m
3
It is proposed to add 15 percent fly ash in the mix, in
such situations increase in cementitious material content
may  be  warranted.  The  decision  on  increase  in
cementitious material content and its percentage may
be based on experience and trial.
NOTE  —  This  illustrative  example  is  with  an  increase  of  10
percent cementitious material content.
The cementitious material content
=  486 × 1.10
=534.6 ≈
 535 kg/m
3
Fly ash @ 15 percent by weight of cementitious material
=  535 × 15 percent
=  80.25 kg/m
3
Silica fume content @ 5 percent by weight of revised
cementitious material
=  535 × 5 percent
=  26.75 kg/m
3
Cement content=  535 – 26.75 – 80.25
=  428 kg/m
3
Revised w/cm=
141
535
= 0.264
Check  for  minimum  cementitious  materials  content,
320 kg/m
3 
< 535 kg/m
3
 (428 kg/m
3 
OPC + 26.75 kg/m
3
silica fume + 80.25 kg/m
3 
fly ash) Hence OK
Check for maximum cement(OPC) content, 450 kg/m
3
> 428 kg/m
3
. Hence OK.
D-8  PROPORTION  OF  VOLUME  OF  COARSE
AGGREGATE   AND   FINE   AGGREGATE
CONTENT
From  Table  10,  volume  of  coarse  aggregate
corresponding  to  20  mm  size  aggregate  and  fine
aggregate grading Zone II = 0.66 per unit volume of
total  aggregate.  This  is  valid  for  water-cementitious
materials ratio of 0.30. As water-cementitious material
ratio is actually 0.264, the ratio is taken as 0.667.
Volume of fine aggregate content
= 1 – 0.667
=  0.333 per unit volume of total aggregate
D-9  MIX CALCULATIONS
a)Total volume=  1 m
3
b)    Volume of entrapped air =  0.005 m
3
in wet concrete

28
IS 10262 : 2019
c)Volume of cement
= 
Mass of cement1
Specific gravity of cement    1 000
×
=
4281
3.15   1 000
×
=0.136 m
3
d)    Volume of water
= 
Mass of water1
Specific gravity of water    1 000
×
=
1411
11 000
×
=0.141 m
3
e)  Volume of silica fume
= 
Mass of silica fume1
Specific gravity of silica fume   1 000
×
=
26.751
2.21 000
×
=0.012 2 m
3
f)  Volume of fly ash
= 
Mass of fly ash1
Specific gravity of fly ash    1 000
×
=
80.251
2.21 000
×
=0.036 5 m
3
g)    Volume      of      chemical      admixture
(superplasticizer) (@ 0.5 percent by mass of
cementitious material)
= 
Mass of chemical admixture1
Specific gravity of admixture   1 000
×
= 
(535   0.5%)1
1.081 000
×
×
= 0.002 5 m
3
h)    Volume of all in aggregate
=   [(a-b)-(c+d+e+ f+g)]
=   [(1-0.005)  –  (0.136  +  0.141  +  0.012  2  +
0.036 5 + 0.002 5)]
=   0.66 7 m
3
j)Mass of coarse aggregate
=   h × Volume of coarse aggregate × Specific
gravity  of coarse aggregate × 1 000
=   0.667 × 0.667 × 2.74 × 1 000
=1 218.9 kg ≈ 1 219 kg
k)    Mass of fine aggregate
=h  ×  volume  of  fine  aggregate  ×  Specific
gravity of fine aggregate × 1 000
=   0.667 × 0.333 × 2.65 × 1 000
=588.59 kg ≈ 589 kg
D-9.1  MIX   PROPORTIONS   FOR   TRIAL
NUMBER   1   ON   AGGREGATE   IN   SSD
CONDITION
Cement=  428 kg/m
3
Fly ash=  80.25 kg
Silica fume=  26.75kg/m
3
Water=  141 kg/m
3
Fine aggregate=  589 kg/m
3
Coarse aggregate=  1 219 kg/m
3
Chemical admixture=  2.67 kg/m
3
w/cm=  0.264
NOTE  —  Aggregates  shall  be  used  in  saturated  surface  dry
condition.  If  otherwise,  when  computing  the  requirement  of
mixing  water,  allowance  shall  be  made  for  the  free  (surface)
moisture contributed by the fine and coarse aggregates. On the
other  hand,  if  the  aggregates  are  dry,  the  amount  of  mixing
water  shall  be  increased  by  an  amount  equal  to  the  moisture
likely to be absorbed by the aggregates. Necessary adjustments
are also required to be made in mass of aggregates. The surface
water  and  percent  water  absorption  of  aggregates  shall  be
determined according to IS 2386 (Part 3).
D-10 The  total  mass  of  coarse  aggregate  shall  be
divided into two fractions of 20 - 10 mm and 10 - 4.75
mm, in a suitable ratio, to satisfy the overall grading
requirements  for  20  mm  max  size  aggregate  as  per
Table 7 of IS 383. In this example, the ratio works out
to be 50:50 as shown under D-2 (g).
D-11  The  slump  shall  be  measured  and  the  water
content and dosage of admixture shall be adjusted for
achieving the required slump based on trial, if required.
The mix proportions shall be reworked for the actual
water content and checked for durability requirements.
D-12 Two more trials having variation of ±10 percent
of water-cementitious materials ratio in D-9.1 shall be
carried  out  and  a  graph  between  these  water-
cementitious materials ratios and their corresponding
strengths  shall  be  plotted  to  work  out  the  mix
proportions for the given target strength for field trials.
However, durability requirement shall be met.

29
IS 10262 : 2019
ANNEX E
(Clause 8.4)
ILLUSTRATIVE EXAMPLE ON CONCRETE MIX PROPORTIONING FOR SCC
E-0 An example illustrating the mix proportioning procedure for SCC concrete is given in E-1 to E-13.
E- 1  STIPULATIONS FOR PROPORTIONING
a)Grade designation:M30
b)    Type of cement:OPC 43 grade conforming to IS 269
c)Nominal maximum size of aggregate:20 mm
d)    Exposure conditions as per Table 3
and Table 5 of IS 456:Severe (for reinforced concrete)
e)Characteristics of SCC
1)   Slump flow class:SF3 (slump flow 760 mm – 850 mm)
2)   Passing ability by L box test:Ratio of h
2
/h
1
 = 0.9
3)   V- Funnel flow time (Viscosity):Class V1 (flow time ≤ 8s)
4)   Sieve segregation resistance:SR1(<15percent)
f)Degree of site control:Good
g)    Type of aggregate:Crushed angular aggregate
h)    Maximum cement content (OPC Content):450 kg/m
3
j)Chemical admixtures type
1) Superplasticizer:normal (PCE type)
2) Viscosity modifying agent
k)    Mineral admixture: Fly ash conforming to IS 3812 (Part 1)
E-2  TEST DATA FOR MATERIALS
a)Cement used:OPC 43 Grade conforming to IS 269
b)    Specific gravity of cement:3.15
c)Chemical admixture:Superplasticizer conforming to IS 9103
d)    Specific gravity of
1)   Coarse aggregate (at SSD condition):2.74
2)   Fine aggregate (at SSD condition):2.65
3)   Chemical admixture:1.08
e)Water absorption
1)   Coarse aggregate:0.5 percent
2)   Fine aggregate:1.0 percent
f)Free (surface) moisture
1)   Coarse aggregate:Nil (absorbed moisture also nil)
2)   Fine aggregate:Nil (absorbed moisture also nil)
g)    Sieve analysis
1)   Coarse aggregate:
IS Sieve Sizes 
mm 
Analysis of Coarse Aggregate 
Fraction 
Percentage of Different Fractions Remarks 
 
 
I 
(20-10 mm) 
II 
(10 - 4.75 mm) 
I 
50 percent 
II 
50 percent 
100  
percent 
 
(1)                (2)                (3)                (4)                   (5)                (6)                  (7)                
20                100                100                50                50                100                
10            2.8            78.3            1.4            39.15            40.55            
4.75              Nil              8.70              Nil              4.35              4.35              
Conforming 
of Table 7 of 
 
IS 383 
 
2)   Fine aggregate:  Conforming to grading Zone II of Table 9 of IS 383
 
 

30
IS 10262 : 2019
(materials less than 0.125 mm is 8 percent, based on
sieve analysis)
E-3  TARGET     STRENGTH     FOR     MIX
PROPORTIONING
f’
ck
=f
ck
+1.65 S
or
f’
ck
=f
ck
 + X
whichever is higher.
where
f’
ck
=  target  average  compressive  strength  at
28 days,
f
ck
=  characteristic  compressive  strength  at
28 days,
S=   standard deviation, and
X=   factor based on grade of concrete.
From Table 2, standard deviation, S = 5 N/mm
2
.
From Table 1, X = 6.5.
Therefore, target strength using both equations, that is
a)f’
ck
=f
ck
+1.65 S
= 30 + 1.65 × 5 = 38.25 N/mm
2
b)f’
ck
=f
ck
 + 6.5
= 30 + 6.5 = 36.5 N/mm
2
The  higher  value  is  to  be  adopted.  Therefore,  target
strength will be 38.25 N/mm
2
 as 38.25 N/mm
2 
> 36.5
N/mm
2
.
E-4  APPROXIMATE AIR CONTENT
From Table 3, the approximate amount of entrapped
air  to  be  expected  in  normal  (non-air-entrained)
concrete is 1.0 percent for 20 mm nominal maximum
size of aggregate.
E-5  SELECTION OF WATER-CEMENT RATIO
From Fig. 1, the free water-cement ratio required for
the target strength of 38.25 N/mm
2
 is 0.43 for OPC 43
grade curve. This is lower than the maximum value of
0.45  prescribed  for  ‘severe’  exposure  for  reinforced
concrete as per Table 5 of IS 456.
0.43< 0.45, hence O.K.
E-6 The initial mix shall be first estimated based on
the typical ranges of mix constituents as per 8.3 and
keeping in view, the characteristics of the fresh concrete
such  as  flowability,  passing  ability,  segregation
resistance  and  viscosity  as  per  the  data  for  the  mix
proportioning in E-1.
The initial mix shall be tested for various characteristics
as per IS 1199 (Part 6) and adjustments to the initial mix
shall be made till satisfactory characteristics are achieved.
The  various  mix  design  parameters  given  in  this
example are only indicative and it may be necessary to
carry out adjustments to these parameters during the
use of the concrete mix at the project site.
E-7  PROPORTIONING FOR INITIAL MIX
E-7.1  Selection of Water Content and Cement/Fly
Ash Content
The class of slump flow is specified to be SF3 having a
slump flow between 750 and 850 mm. To start with, a
water content of 190 kg/m
3
 along with a superplasticizer
@ 0.6 percent by mass of cementitious material content
is  selected  for  the  initial  mix.  However,  the  water
content can be reduced further by increasing the dose
of super plasticizer.
This water content of 190 kg/m
3
 will correspond to a
cement content of 442 kg/m
3
 for water cement ratio of
0.43 as worked out in E-5.
The cement content of 442 kg/m
3
 can be further divided
into OPC and fly ash. Generally fly ash content of 25 to
50 percent is adopted for SCC. In this illustration, as the
cement content is on the higher side, the fly ash content
is taken as 35 percent. Therefore, the OPC content is for
287 kg/m
3 
and fly ash content will be 155 kg/m
3
.
E-7.2  Selection of Admixture Content
Taking an admixture dose of 0.6 percent by mass of
cementitious material, the mass of admixture
= 0.6/100 × 442 = 2.65 kg/m
3
.
E-7.3  Selection  of  Powder  Content  and  Fine
Aggregate Content
The powder content (fines < 0.125 mm) required for
SCC  is  generally  in  the  range  of  400  to  600  kg/m
3
.
Since, the SR of class 1 and viscosity of V1 is required;
the mix shall be sufficiently cohesive, (having enough
fines).  Therefore  a  powder  content  of  520  kg/m
3
  is
selected. This powder content will constitute the entire
OPC, entire fly ash, and around 10 percent of Zone II
fine aggregates.
Fines required to be contributed by fine aggregate = Total
powder content – (Fly ash content + cement content)
 = 520 – (155 + 287) = 78 kg/m
3
The fine aggregate has 8 percent materials < 0.125 mm
(see 8.1).  Therefore,  the  fine  aggregate  quantity  =
78/0.08 = 975 kg/m
3
.

31
IS 10262 : 2019
E-7.4 Selection of Coarse Aggregate Content
Let V
ca
 be the volume of coarse aggregate.
Assuming 1 m
3
 of concrete, V
ca
 = (1 - Air content) -
(Vol of water + Vol of cement + Vol of fly ash + Vol of
admixture + Volume of fine aggregate)
V
ca
 = (1- 0.01) – 
190287155
1  1 0003.15   1 0002.2   1 000
2.65975
1.08   1 0002.65   1 000
+ ++
× ××
+
××
  = 0.99 – (0.19 + 0.091 + 0.07 + 0.002 5 + 0.368)
  = 0.269 m
3
Mass of coarse aggregate
= V
ca
 x specific gravity of coarse aggregate × 1 000
= 0.268 × 2.74 × 1 000
= 737.06 kg/m
3
 ≈
 737 kg/m
3
E-7.5  Calculation of Volume of Powder Content
Vol of powder content = Vol of OPC + Vol of fly ash +
Vol of portion of fine aggregate < 0.125 mm
= 
28715578
3.15   1 0002.2   1 0002.65   1 000
++
×× ×
= 0.191 m
3
Ratio of water to powder by volume
= 0.190/ 0.191 = 0.99
NOTE — The water to powder ratio is expected to be between
0.85 and 1.10. In this case, it is ok. If water to powder ratio is
found to be less than 0.85, then the fine aggregate content shall
be reduced to increase the ratio; if the ratio is more than 1.1,
then the fine aggregate content shall be increased to decrease
the ratio. In such cases, all the values shall be recalculated.
E-8  MIX    PROPORTIONS    FOR    TRIAL
NUMBER 1
Cement=  287 kg/m
3
Flyash=  155 kg/m
3
Water (net mixing)=  190 kg/m
3
Fine aggregate (SSD )=  975 kg/m
3
Coarse aggregate (SSD)=  737 kg/m
3
Chemical admixture=  2.65 kg/m
3
,
Free water-cement ratio=  0.43
Powder content=  520 kg/m
3
Water powder ratio by volume  =  0.99
NOTE  —  Aggregates  shall  be  used  in  saturated  surface  dry
condition.  If  otherwise,  when  computing  the  requirement  of
mixing  water,  allowance  shall  be  made  for  the  free  (surface)
moisture contributed by the fine and coarse aggregates. On the
other  hand,  if  the  aggregates  are  dry,  the  amount  of  mixing
water  shall  be  increased  by  an  amount  equal  to  the  moisture
likely to be absorbed by the aggregates. Necessary adjustments
are also required to be made in mass of aggregates. The surface
water  and  percent  water  absorption  of  aggregates  shall  be
determined according to IS 2386 (Part 3).
E-9 The total mass of coarse aggregate shall be divided
into two fractions of 20 - 10 mm and 10 - 4.75 mm, in
a  suitable  ratio,  to  satisfy  the  overall  grading
requirements  for  20  mm  max  size  aggregate  as  per
Table 7 of IS 383. In this example, the ratio works out
to be 50:50 as shown under E-2 (g).
E-10 The various tests for flowability (slump flow test),
for passing ability (L box test), for sieve segregation
resistance and for viscosity (V funnel) shall be carried
out and the values obtained shall be verified as per the
data given in E.1 (e).
In  the  event  that  satisfactory  performance  is  not
obtained, the initial mix shall be redesigned. Depending
on the apparent problem, the following courses of action
might be appropriate:
a)Adjust the cement/powder ratio and the water/
powder  ratio  and  test  the  flow  and  other
properties of the paste.
b)    Try  higher  doses  of  fly  ash  and/or  different
types of additives (if available).
c)Adjust the proportions of the fine aggregate
and the dosage of superplasticiser.
d)    Consider  using  a  viscosity  modifying  agent
to reduce sensitivity of the mix.
e)Adjust the proportion or grading of the coarse
aggregate.
In the present case, based on trials the need was felt to
use a small dose (0.2 percent by weight of cementitious
materials)  of  viscosity  modifying  agent  to  improve
sensitivity of the mix, that is, improve the cohesiveness
of the mix.
E-11 Two more trials having variation of ± 10 percent
of water-cement ratio in E-10 shall be carried out and
a  graph  between  three  water-cement  ratios  and  their
corresponding  strengths  shall  be  plotted  to  work  out
the  mix  proportions  for  the  given  target  strength  for
field  trials.  However,  durability  requirement  shall  be
met.

32
IS 10262 : 2019
ANNEX F
(Clause 9.12)
ILLUSTRATIVE EXAMPLE ON CONCRETE MIX PROPORTIONING FOR MASS CONCRETING
F-0 An example illustrating the mix proportioning procedure for mass concreting is given in F-1 to F-14.
F-1  STIPULATIONS FOR PROPORTIONING
a)Grade designation:M15
b)    Type of cement:OPC 43 grade conforming to IS 269
c)Type of mineral admixture:Fly ash conforming to IS 3812 (Part1)
d)    Maximum nominal size of aggregate:150 mm
e)Minimum cement content and maximum
water-cement ratio to be adopted and/or:Moderate (for plain concrete)
Exposure conditions as per Table 3 and Table 5
of IS 456
f)Workability:50 mm (slump)
g)    Degree of supervision:Good
h)    Type of aggregate:Rounded aggregate
j)Maximum cement (OPC) content:450 kg/m
3
k)    Chemical admixture:Not required as rounded aggregate of 150 mm
msa is being used
F-2  TEST DATA FOR MATERIALS
a)Cement used:OPC 43 grade conforming to IS 269
b)    Specific gravity of cement:3.15
